Repository: LeonardLeiT/SCI4RAG

<h1 align="center">SchwarzRAG</h1>
  <a href="./README.md">English</a> |
  <a href="./README_zh.md">简体中文</a>
<details open>
<summary><b>📕 Table of Contents</b></summary>

- 💡 [Project Overview](#-project-overview)
- 🔥 [Latest Updates](#-latest-updates)
- 🌟 [Quick Start](#-quick-start) 
- 🌟 [Key Features](#-key-features)

## 💡 Project Overview

SchwarzRAG is an intelligent retrieval system built on deep document understanding, specializing in research evolution tracking, knowledge retrieval, and professional assistance for the Schwarz Crystal domain. As a vertical domain LLM application, it provides conversational interaction, intelligent agency, and information query capabilities.

File: users/administrator/schwarz/data_clean/20260214T140506_17c7a4abcb/label_structure_cleaned.json
[
  {
    "id": 0,
    "category": "abstract",
    "content": "A range of ^110& symmetric tilt grain boundaries ~GB’s! are investigated in several fcc metals with simulations and high-resolution electron microscopy. Boundaries with tilt angles between $5 0 . 5 ^ { \\circ }$ and $1 0 9 . 5 ^ { \\circ }$ dissociate into two boundaries 0.6 to $1 . 1 \\ \\mathrm { n m }$ apart. The dissociation takes place by the emission of stacking faults from one boundary that are terminated by Shockley partials at a second boundary. This is a general mode of GB relaxation for low stacking fault energy metals. The reasons for the occurrence of this relaxation mode are discussed using the theory of GB dislocations."
  },
  {
    "id": 1,
    "category": "main_letter",
    "content": "Most high-angle grain boundaries ~GB’s! are observed to have narrow structures with the atomic relaxations extending only a few angstroms into either grain. Recently, observations1 have been made of GB’s with wider structures—up to a nanometer or more in width. Wide GB structures had been found earlier, although they were not recognized as such, in both high-resolution electron microscopy of gold boundaries2 and simulations of copper boundaries.3 These wide GB’s have also been called threedimensional boundaries. In many cases, wide GB structures are the result of emission of stacking faults from the boundary into one or both grains. The stacking faults terminate in partial dislocations that create a low-angle GB. Thus, the original GB dissociates into two or even three GB’s by emitting stacking faults. We present evidence from computer simulations and high-resolution electron microscopy ~HREM! experiments that this mode of relaxation occurs frequently for ^110& tilt GB’s in fcc metals and is not unique to specific boundaries. A range of symmetry @110# tilt GB’s with tilt angles between $\\theta { = } 5 0 . 4 8 ^ { \\circ }$ and $1 0 9 . 4 7 ^ { \\circ }$ are investigated in several fcc metals."
  },
  {
    "id": 2,
    "category": "main_letter",
    "content": "Computer simulations using the lattice statics technique are performed on eight GB’s using embedded-atom-method4 ~EAM! potentials for Al,5 Au, and Ni.6 The area of the boundary planes in the computational cells ranges from 71 to $9 9 \\ \\mathrm { n m } ^ { 2 }$ and the cells contain a total of 6528 – 8448 atoms. The periodic borders parallel to the boundary plane are permitted to move, thus allowing constant zero pressure simulations. The periodic borders perpendicular to the boundary plane are held fixed at lengths determined from the equilibrium lattice constant to counteract the GB tension. Rigidbody translations between the two crystals are allowed and are used to create from 24 to 88 different initial configurations for each GB to improve the chances of locating the lowest-energy structures."
  },
  {
    "id": 3,
    "category": "figure_url",
    "content": "![](images/b0ecbec3306ce52ba62a459462badeab28a8bee77b049ad0047191a8d27a84a6.jpg)\n![](images/ab4b818699ee43f7422622a89707144f79bc0f89052aa155447fa9080cb4b559.jpg)  \nFIG. 1. Simulated structures of the ~a! $\\Sigma { = } 1 1 / ( 1 1 3 )$ and ~b! $\\Sigma { = } 3 /$ /~111! GB’s in Ni. The structure of an isolated Shockley partial dislocation is shown in ~c!. The @11¯0# tilt axis is perpendicular to the page and the atoms in the two ~22¯0! planes are shown as black or white. The $\\Sigma { = } 1 1 / ( 1 1 3 )$ and $\\scriptstyle \\sum = 3 / ( 1 1 1 )$ structural units and the location of the Shockley partial are indicated by bold lines. The bending of the $111% planes as they cross the boundary is shown by the thin lines.\n![](images/cb46718db6bb15d761f31483dc081d3a934e363ac740562a62ae0e1d08f570cc.jpg)\n![](images/7f05e8e8ddaf4eb6ed8a4905b47518a28e5d01bace6176e378b764328c595b87.jpg)\n![](images/2ec71de5da4c0768eea5bfbcd5de9dfa8a58fecea566b6d9676355b3e622a534.jpg)  \nFIG. 2. The lowest energy structures simulated for the $\\Sigma { = } 3 3 /$ ~225! ~a!, $\\scriptstyle \\sum = 3 / ( 1 1 2 )$ ~b!, and $\\Sigma { = } 1 7 / ( 2 2 3 )$ ~c! GB’s in Ni. The GB’s have dissociated into two boundaries indicated by dashed lines. The $\\Sigma { = } 1 1 / ( 1 1 3 )$ and $\\scriptstyle \\sum = 3 / ( 1 1 1 )$ structural units and the stacking faults between them are indicated by bold lines. The bending of the $111% planes in the interboundary region is shown by the thin lines."
  },
  {
    "id": 4,
    "category": "main_letter",
    "content": "The misorientation range investigated is bounded by the $\\Sigma { = } 1 1 / ( 1 1 3 )$ ~ $\\theta { = } 5 0 . 4 8 ^ { \\circ } )$ and $\\scriptstyle \\sum = 3 / ( 1 1 1 )$ ~ $\\theta { = } 1 0 9 . 4 7 ^ { \\circ } ,$ ! coherent twin GB’s. $\\Sigma$ is defined as the ratio of the primitive unit-cell volume of the coincident-site lattice for the bicrystal to that of a single-crystal lattice. The structures of these GB’s in Ni are exhibited in Fig. 1. The same structures are found for Al and Au. These are special boundaries that have GB energies much lower than neighboring boundaries.7 This is a result of the close-packed structural units ~SU’s! of these GB’s. The quadrilateral SU’s of the $\\Sigma { = } 1 1 / ( 1 1 3 )$ GB in Fig. 1~a! are capped-trigonal prisms, a random-close-packed structure.8 The $\\scriptstyle \\sum = 3 / ( 1 1 1 )$ SU’s in Fig. 1~b! are indicated only by a vertical line since there is minimal distortion of the perfect crystal lattice on either side of the boundary. This SU is closely related to the Shockley partial dislocation that terminates an intrinsic stacking fault. The $\\scriptstyle \\sum = 3 / ( 1 1 1 )$ SU can be viewed as a Shockley partial in the edge orientation with a $3 9 ^ { \\circ }$ bend in the $\\{ 1 1 1 \\}$ planes that cross the boundary. The structure of an isolated Shockley partial9 is shown in Fig. 1~c!."
  },
  {
    "id": 5,
    "category": "figure_url",
    "content": "![](images/098a0fdc7ab314c18fead8d2f6ffe0baca735dfc09b3be6fa4c9069aa88668ac.jpg)\n![](images/f9f952d3de4e0c27e5c1f7dfe64ac8184ab874f4a6ac837b07c691fa2f1ee449.jpg)  \nFIG. 3. The structure of the $\\scriptstyle \\sum = 3 3 / ( 2 2 5 )$ GB in Au. The main features in the simulated image from the computed Au structure ~a! are in good qualitative agreement with the experimental HREM image ~b!. The locations of the stacking faults are shown by arrows and the dashed lines indicate the position of the boundaries."
  },
  {
    "id": 6,
    "category": "main_letter",
    "content": "The lowest-energy structures of three representative GB’s in Ni with tilt angles between the two special GB’s are shown in Fig. 2. In each case the GB has dissociated into two boundaries indicated by the dashed lines. The interboundary region is 0.6 to $1 . 1 \\ \\mathrm { n m }$ wide. $\\Sigma { = } 1 1 / ( 1 1 3 )$ SU’s are found on the left-hand boundary whereas vertical line segments, corresponding to the $\\scriptstyle \\sum = 3 / ( 1 1 1 )$ SU’s, are found on the righthand boundary. The $\\scriptstyle \\sum = 3 / ( 1 1 1 )$ SU’s are at the end of intrinsic stacking faults in the interboundary region. In the $\\Sigma { = } 3 3 /$ ~225! $\\theta { = } 5 8 . 9 9 ^ { \\circ } )$ GB, stacking faults and $\\scriptstyle \\sum = 3 / ( 1 1 1 )$ SU’s occur between every third $\\Sigma { = } 1 1 / ( 1 1 3 )$ SU. At larger tilt angles the ratio of $\\scriptstyle \\sum = 3 / ( 1 1 1 )$ to $\\Sigma { = } 1 1 / ( 1 1 3 )$ SU’s increases. In the $\\scriptstyle \\sum = 3 / ( 1 1 2 )$ $\\mathit { \\Omega } \\theta { = } 7 0 . 5 3 ^ { \\circ } ,$ ! GB the ratio is one to one. In the $\\Sigma { = } 1 7 / ( 2 2 3 )$ $\\scriptstyle \\theta = 8 6 . 6 3 ^ { \\circ } )$ ! GB there are three $\\Sigma { = } 3 /$ /~111! SU’s for each $\\Sigma { = } 1 1 / ( 1 1 3 )$ SU. Since the $\\scriptstyle \\sum = 3 / ( 1 1 1 )$ SU’s are not separate they do not all form stacking faults. Another SU appears in this GB above the $\\Sigma { = } 1 1 / ( 1 1 3 )$ SU that has the effect of shifting one of the $\\scriptstyle \\sum = 3 / ( 1 1 1 )$ SU’s down by one $\\{ 1 1 1 \\}$ plane. In addition to stacking faults, the $\\{ 1 1 1 \\}$ planes in the interboundary region are also bent. As can be seen from the thin lines drawn along the $\\{ 1 1 1 \\}$ planes in Fig. 2, they are bent upward at the $\\Sigma { = } 1 1 / ( 1 1 3 )$ SU’s and downward at the $\\scriptstyle \\sum = 3 / ( 1 1 1 )$ SU’s."
  },
  {
    "id": 7,
    "category": "main_letter",
    "content": "High-resolution electron microscopy ~HREM! observations have recently been performed on Au bicrystals with @11¯0# tilt GB’s at misorientation angles between $5 0 . 5 ^ { \\circ }$ and $5 9 ^ { \\circ }$ .1 The thin-film bicrystals were prepared by a modified Schober-Balluffi method.1,10 A JEOL 4000EX highresolution electron microscope was employed for HREM observations, which were performed under axial illumination with the electron beam parallel to @110#. Photographic images were recorded at focal settings near the optimum defocus. For comparison of the experimental observations to the computed Au structures the EMS suite of programs11 was used to simulate HREM images using the multislice algorithm."
  },
  {
    "id": 8,
    "category": "main_letter",
    "content": "A simulated HREM image based on the calculated $\\Sigma { = } 3 3 /$ ~225! GB in Au is shown in Fig. 3~a!. In this image, which was generated for a defocus of $- 5 5 ~ \\mathrm { n m }$ and a thickness of $7 . 2 \\ \\mathrm { n m }$ , the white dots closely correspond to the positions of the atomic columns. The lowest-energy computed Au structure that was used to form this image shows the same form of GB dissociation as the Ni structure in Fig. 2~a!. The image contains two stacking faults located at the arrows. The $\\Sigma { = } 1 1 / ( 1 1 3 )$ SU’s and stacking faults in one boundary period are outlined. The dashed lines indicate the locations of the two boundaries. The interboundary region is slightly wider than it is in the Ni structure @see Fig. 2~a!#."
  },
  {
    "id": 9,
    "category": "main_letter",
    "content": "The HREM image in Fig. 3~b! shows good qualitative agreement with the corresponding calculated and simulated image in Fig. 3~a!. The presence of stacking faults, the positions of which are indicated by arrows, is clearly seen when viewing the figure at a shallow angle along the ~111! planes crossing the faults. The image contrast due to the stacking faults is somewhat more pronounced than in the simulated image. This may be due to surface strain effects that could cause local bending in the thin sections necessary for HREM. The dashed lines indicate the approximate positions of the two boundaries. The partial dislocations at the ends of the stacking faults show considerable delocalization, which makes it difficult to accurately determine the positions of the boundaries. The interboundary region is about two-thirds as wide as in the simulated image. This is expected since the EAM potential for Au has a stacking fault energy that is an order of magnitude lower than the experimental value. The effect of the stacking fault energy on this mode of GB relaxation is further discussed below."
  },
  {
    "id": 10,
    "category": "main_letter",
    "content": "This mode of GB relaxation can be understood if the boundaries are viewed as being vicinal to either the $\\Sigma { = } 1 1 /$ ~113! or $\\scriptstyle \\sum = 3 / ( 1 1 1 )$ singular GB’s. Small misorientation deviations from a singular GB can be accommodated by an array of secondary grain-boundary dislocations ~SGBD’s!. Deviations in the boundary plane orientation can be accommodated by steps in the boundary. In this way GB’s that are vicinal to singular GB’s can maintain the low-energy structure of the singular GB except for steps containing SGBD’s. In the following discussion the vicinal $\\Sigma { = } 1 1 / ( 1 1 3 )$ description is used although the vicinal $\\scriptstyle \\sum = 3 / ( 1 1 1 )$ description is equally applicable. The misorientation of the $\\Sigma { = } 3 3 ,$ /~225! GB is $8 . 5 1 ^ { \\circ }$ from the $\\Sigma { = } 1 1 / ( 1 1 3 )$ misorientation. From a modified Read-Shockley-Frank formula,"
  },
  {
    "id": 11,
    "category": "equation",
    "content": "$$\n\\left| \\mathbf {b} _ {\\text {S G B D}} \\right| = 2 D \\sin \\left(\\frac {\\Delta \\theta}{2}\\right), \\tag {1}\n$$"
  },
  {
    "id": 12,
    "category": "main_letter",
    "content": "where $D$ is the distance between the SGBD’s and $\\Delta \\theta$ is the misorientation deviation angle, the total Burgers vector of the SGBD’s required is determined to be $\\scriptstyle \\mathbf { b } _ { \\mathrm { S G B D } } = { \\frac { 2 } { 1 1 } } [ 1 1 3 ]$ The ~225! average boundary plane can be arrived at by introducing steps in the ~113! plane. This can be seen by looking at the periodic vector in a boundary plane perpendicular to the tilt axis. For the $\\scriptstyle \\sum = 3 3 / ( 2 2 5 )$ GB, the periodic vector is $\\scriptstyle { \\frac { 1 } { 2 } } [ 5 5 4 ]$ , which can be separated into units of the $\\Sigma { = } 1 1 / ( 1 1 3 )$ periodic vector and a step, $^ { 1 } _ { 2 } [ 5 5 4 ] = _ { 4 } ^ { 3 } [ 3 3 2 ] + { \\scriptstyle { \\frac { 1 } { 4 } } } [ 1 1 2 ]$ . Thus, one period of the $\\scriptstyle \\sum = 3 3 / ( 2 2 5 )$ GB is comprised of one and a half periods of the $\\Sigma { = } 1 1 / ( 1 1 3 )$ GB and a step that is half a period of the $\\scriptstyle \\sum = 3 / ( 1 1 1 )$ GB. If the cores of the SGBD’s in the steps are highly localized at the boundary, the $\\Sigma { = } 1 1 /$ ~113! SU’s above the step are compressed while those below are expanded. Since the $\\Sigma { = } 1 1 / ( 1 1 3 )$ SU’s are geometrically ideal random-close-packed structures, any distortion would be energetically unfavorable. The distortion is reduced if the dislocation cores dissociate. A Shockley partial dislocation is emitted from the boundary, forming a stacking fault, while the remaining partial stays at the boundary plane. The row of Shockley partials creates a second boundary to one side of the original boundary. The bending of the $\\{ 1 1 1 \\}$ planes in the interboundary region can be estimated from Eq. ~1! using the Burgers vectors of the two partials.12 This bending is energetically favorable since it increases the angle of the $\\{ 1 1 1 \\}$ planes closer to the ideal $2 0 ^ { \\circ }$ at the $\\Sigma { = } 1 1 / ( 1 1 3 )$ SU’s and closer to the ideal $3 9 ^ { \\circ }$ of the $\\scriptstyle \\sum = 3 / ( 1 1 1 )$ SU’s at the Shockley partials ~see Fig. 1!. This analysis applies to all GB’s in this range, even when the ratio of $\\scriptstyle \\sum = 3 / ( 1 1 1 )$ SU’s to $\\Sigma { = } 1 1 /$ ~113! SU’s is greater than 1, such as at the $\\Sigma { = } 1 7 / ( 2 2 3 )$ GB. However, using the vicinal $\\scriptstyle \\sum = 3 / ( 1 1 1 )$ description for such GB’s is more physically intuitive."
  },
  {
    "id": 13,
    "category": "main_letter",
    "content": "Since this GB relaxation mechanism involves the creation of stacking faults, it is only expected to occur in materials with a low stacking fault energy $\\gamma _ { \\mathrm { S F } }$ . This mode of relaxation is found in the computer simulations of Au and Ni but not in Al. The $\\gamma _ { \\mathrm { S F } }$ of Au, Ni, and Al are found experimentally to be about 45, 128, and $1 6 6 \\mathrm { \\ m J } \\mathrm { m } ^ { - 2 }$ , respectively.13 With computer simulations it is important to consider the $\\gamma _ { \\mathrm { S F } }$ of the potentials used and not just the experimental values. The EAM potentials for Au, Ni, and Al give $\\gamma _ { \\mathrm { S F } }$ values of 4.7, 14, and $1 \\bar { 0 } 6 \\mathrm { ~ m J ~ m ~ } ^ { - 2 }$ , respectively. Even though the $\\gamma _ { \\mathrm { S F } }$ of the potentials are lower than the experimental values, the simulations for Au and Al are at least in qualitative agreement with experimental observations. Grain-boundary dissociation is seen experimentally with HREM in several Au GB’s ~see Fig. 3 and Ref. 1!. In an HREM study of the $\\scriptstyle \\sum = 3 / ( 1 1 2 )$ incoherent twin GB in Al ~Ref. 14! GB dissocation was not observed. It is not known if this mode of GB relaxation occurs in real Ni. However, since the experimental value of $\\gamma _ { \\mathrm { S F } }$ for Ni is nearly as high as Al and higher than the YsF value of the Al EAM potential, GB dissociation would appear to be unlikley. Thus, the simulations with the Ni EAM potential should be interpreted as describing a generic low $\\gamma _ { \\mathrm { S F } }$ fcc metal. Although only a few pure metals have very low $\\gamma _ { \\mathrm { S F } }$ it is generally lowered by alloying.13 Thus, this may be an important mode of GB relaxation in many engineering materials, such as austenitic stainless steels, for example."
  },
  {
    "id": 14,
    "category": "main_letter",
    "content": "The $\\scriptstyle \\sum = 3 / ( 1 1 2 )$ incoherent twin GB has also been studied with HREM in Ag ~Ref. 15! and $\\mathrm { C u }$ .16 The experimental gSF values for Ag and Cu are 22 and $7 8 ~ \\mathrm { m J ~ m } ^ { - 2 }$ , respectively.13 The observed structures are very similar to the simulated Ni structure in Fig. 2~b!. In Refs. 15 and 16 it was proposed that a new GB phase had been observed. This phase—the 9R polytype—is the fcc structure with a stacking fault on every third $\\{ 1 1 1 \\}$ plane. From the current study it is apparent that there is nothing unique about the $\\scriptstyle \\sum = 3 / ( 1 1 2 )$ incoherent twin and the 9R phase. A different polytype would be required for each GB in this misorientation range if this type of description were used. Hence, a description using the language of dislocation theory, as presented here, is more general."
  },
  {
    "id": 15,
    "category": "reference",
    "content": "K. L. Merkle, J. Phys. ~Paris! 51, C1-251 ~1990!; Ultramicrosc. 37, 130 ~1991!; J. Phys. Chem. Solids 55, 991 ~1994!.   \n$^ 1 \\mathrm { H }$ . Ichinose and Y. Ishida, J. Phys. ~Paris! 46, C4-39 ~1985!; H. Ichinose, Y. Ishida, N. Baba, and K. Kanaya, Philos. Mag. A 52, 51 ~1985!.   \n2 A. G. Crocker and B. A. Faridi, Acta Metall. 28, 549 ~1980!.   \n3 M. S. Daw and M. I. Baskes, Phys. Rev. Lett. 50, 1285 ~1983!; Phys. Rev. B 29, 6443 ~1984!.   \n${ } ^ { 4 } \\mathrm { F } .$ Ercolessi and J. B. Adams, Europhys. Lett. 26, 583 ~1994!.   \n5 S. M. Foiles, M. I. Baskes, and M. S. Daw, Phys. Rev. B 33, 7983 ~1986!.   \n6 D. Wolf, Acta Metall. Mater. 38, 781 ~1990!.   \n7 J. D. Bernal, Nature 185, 68 ~1960!.   \n8 For a more detailed description of Schockley partial dislocations see W. T. Read, Dislocations in Crystals ~McGraw-Hill, New York, 1953!, p. 96.   \n${ } ^ { 9 } \\mathrm { T } .$ Schober and R. W. Balluffi, Philos. Mag. 21, 109 ~1970!; T. Y. Tan, J. C. M. Hwang, P. J. Goodhew, and R. W. Balluffi, Thin Solid Films 33, 1 ~1976!.   \n${ } ^ { 1 0 } \\mathrm { P } .$ Stadelmann, Ultramicrosc. 21, 131 ~1987!.   \n11 Since the two boundaries are no longer symmetric this equation is not strictly valid but it provides a very close approximation. Also, the Burgers vector of the emitted partial may not be exactly $\\textstyle { \\frac { 1 } { 6 } } [ 1 1 2 ]$ , which would introduce a small additional error in the amount by which the $111% planes are bent.   \n$^ { 1 2 } \\mathrm { L }$ . E. Murr, Interfacial Phenomena in Metals and Alloys ~Addison-Wesley, Reading, MA, 1975!, p. 145.   \n13 D. L. Medlin et al., in Atomic-Scale Imaging of Surfaces and Interfaces, edited by D. K. Biegelson, D. J. Smith, and D. S. Y. Tong, MRS Symposia Proceedings No. 295 ~Materials Research Society, Pittsburgh, 1993!, p. 91.   \n14 F. Ernst et al., Phys. Rev. Lett. 69, 620 ~1992!; D. Hofmann and M. W. Finnis, Acta Metall. Mater. 42, 3555 ~1994!.   \n15 U. Wolf et al., Philos. Mag. A 66, 991 ~1992!; D. Hoffmann and F. Ernst, Ultramicrosc. 53, 205 ~1994!."
  }
]

File: users/administrator/schwarz/data_clean/20260214T140506_17c7a4abcb/main_letter.json
{
  "title": "Grain boundary dissociation by the emission of stacking faults",
  "author": [
    "J.D. Rittner",
    "D.N. Seidman",
    "K.L. Merkle"
  ],
  "journal": "Office of Scientific and Technical Information (OSTI)",
  "doi": "10.2172/521631",
  "abstract": "A range of ^110& symmetric tilt grain boundaries ~GB’s! are investigated in several fcc metals with simulations and high-resolution electron microscopy. Boundaries with tilt angles between $5 0 . 5 ^ { \\circ }$ and $1 0 9 . 5 ^ { \\circ }$ dissociate into two boundaries 0.6 to $1 . 1 \\ \\mathrm { n m }$ apart. The dissociation takes place by the emission of stacking faults from one boundary that are terminated by Shockley partials at a second boundary. This is a general mode of GB relaxation for low stacking fault energy metals. The reasons for the occurrence of this relaxation mode are discussed using the theory of GB dislocations.",
  "keywords": [],
  "main_letter": {
    "0": "Most high-angle grain boundaries ~GB’s! are observed to have narrow structures with the atomic relaxations extending only a few angstroms into either grain. Recently, observations1 have been made of GB’s with wider structures—up to a nanometer or more in width. Wide GB structures had been found earlier, although they were not recognized as such, in both high-resolution electron microscopy of gold boundaries2 and simulations of copper boundaries.3 These wide GB’s have also been called threedimensional boundaries. In many cases, wide GB structures are the result of emission of stacking faults from the boundary into one or both grains. The stacking faults terminate in partial dislocations that create a low-angle GB. Thus, the original GB dissociates into two or even three GB’s by emitting stacking faults. We present evidence from computer simulations and high-resolution electron microscopy ~HREM! experiments that this mode of relaxation occurs frequently for ^110& tilt GB’s in fcc metals and is not unique to specific boundaries. A range of symmetry @110# tilt GB’s with tilt angles between $\\theta { = } 5 0 . 4 8 ^ { \\circ }$ and $1 0 9 . 4 7 ^ { \\circ }$ are investigated in several fcc metals.",
    "1": "Computer simulations using the lattice statics technique are performed on eight GB’s using embedded-atom-method4 ~EAM! potentials for Al,5 Au, and Ni.6 The area of the boundary planes in the computational cells ranges from 71 to $9 9 \\ \\mathrm { n m } ^ { 2 }$ and the cells contain a total of 6528 – 8448 atoms. The periodic borders parallel to the boundary plane are permitted to move, thus allowing constant zero pressure simulations. The periodic borders perpendicular to the boundary plane are held fixed at lengths determined from the equilibrium lattice constant to counteract the GB tension. Rigidbody translations between the two crystals are allowed and are used to create from 24 to 88 different initial configurations for each GB to improve the chances of locating the lowest-energy structures.",
    "2": "The misorientation range investigated is bounded by the $\\Sigma { = } 1 1 / ( 1 1 3 )$ ~ $\\theta { = } 5 0 . 4 8 ^ { \\circ } )$ and $\\scriptstyle \\sum = 3 / ( 1 1 1 )$ ~ $\\theta { = } 1 0 9 . 4 7 ^ { \\circ } ,$ ! coherent twin GB’s. $\\Sigma$ is defined as the ratio of the primitive unit-cell volume of the coincident-site lattice for the bicrystal to that of a single-crystal lattice. The structures of these GB’s in Ni are exhibited in Fig. 1. The same structures are found for Al and Au. These are special boundaries that have GB energies much lower than neighboring boundaries.7 This is a result of the close-packed structural units ~SU’s! of these GB’s. The quadrilateral SU’s of the $\\Sigma { = } 1 1 / ( 1 1 3 )$ GB in Fig. 1~a! are capped-trigonal prisms, a random-close-packed structure.8 The $\\scriptstyle \\sum = 3 / ( 1 1 1 )$ SU’s in Fig. 1~b! are indicated only by a vertical line since there is minimal distortion of the perfect crystal lattice on either side of the boundary. This SU is closely related to the Shockley partial dislocation that terminates an intrinsic stacking fault. The $\\scriptstyle \\sum = 3 / ( 1 1 1 )$ SU can be viewed as a Shockley partial in the edge orientation with a $3 9 ^ { \\circ }$ bend in the $\\{ 1 1 1 \\}$ planes that cross the boundary. The structure of an isolated Shockley partial9 is shown in Fig. 1~c!.",
    "3": "The lowest-energy structures of three representative GB’s in Ni with tilt angles between the two special GB’s are shown in Fig. 2. In each case the GB has dissociated into two boundaries indicated by the dashed lines. The interboundary region is 0.6 to $1 . 1 \\ \\mathrm { n m }$ wide. $\\Sigma { = } 1 1 / ( 1 1 3 )$ SU’s are found on the left-hand boundary whereas vertical line segments, corresponding to the $\\scriptstyle \\sum = 3 / ( 1 1 1 )$ SU’s, are found on the righthand boundary. The $\\scriptstyle \\sum = 3 / ( 1 1 1 )$ SU’s are at the end of intrinsic stacking faults in the interboundary region. In the $\\Sigma { = } 3 3 /$ ~225! $\\theta { = } 5 8 . 9 9 ^ { \\circ } )$ GB, stacking faults and $\\scriptstyle \\sum = 3 / ( 1 1 1 )$ SU’s occur between every third $\\Sigma { = } 1 1 / ( 1 1 3 )$ SU. At larger tilt angles the ratio of $\\scriptstyle \\sum = 3 / ( 1 1 1 )$ to $\\Sigma { = } 1 1 / ( 1 1 3 )$ SU’s increases. In the $\\scriptstyle \\sum = 3 / ( 1 1 2 )$ $\\mathit { \\Omega } \\theta { = } 7 0 . 5 3 ^ { \\circ } ,$ ! GB the ratio is one to one. In the $\\Sigma { = } 1 7 / ( 2 2 3 )$ $\\scriptstyle \\theta = 8 6 . 6 3 ^ { \\circ } )$ ! GB there are three $\\Sigma { = } 3 /$ /~111! SU’s for each $\\Sigma { = } 1 1 / ( 1 1 3 )$ SU. Since the $\\scriptstyle \\sum = 3 / ( 1 1 1 )$ SU’s are not separate they do not all form stacking faults. Another SU appears in this GB above the $\\Sigma { = } 1 1 / ( 1 1 3 )$ SU that has the effect of shifting one of the $\\scriptstyle \\sum = 3 / ( 1 1 1 )$ SU’s down by one $\\{ 1 1 1 \\}$ plane. In addition to stacking faults, the $\\{ 1 1 1 \\}$ planes in the interboundary region are also bent. As can be seen from the thin lines drawn along the $\\{ 1 1 1 \\}$ planes in Fig. 2, they are bent upward at the $\\Sigma { = } 1 1 / ( 1 1 3 )$ SU’s and downward at the $\\scriptstyle \\sum = 3 / ( 1 1 1 )$ SU’s.",
    "4": "High-resolution electron microscopy ~HREM! observations have recently been performed on Au bicrystals with @11¯0# tilt GB’s at misorientation angles between $5 0 . 5 ^ { \\circ }$ and $5 9 ^ { \\circ }$ .1 The thin-film bicrystals were prepared by a modified Schober-Balluffi method.1,10 A JEOL 4000EX highresolution electron microscope was employed for HREM observations, which were performed under axial illumination with the electron beam parallel to @110#. Photographic images were recorded at focal settings near the optimum defocus. For comparison of the experimental observations to the computed Au structures the EMS suite of programs11 was used to simulate HREM images using the multislice algorithm.",
    "5": "A simulated HREM image based on the calculated $\\Sigma { = } 3 3 /$ ~225! GB in Au is shown in Fig. 3~a!. In this image, which was generated for a defocus of $- 5 5 ~ \\mathrm { n m }$ and a thickness of $7 . 2 \\ \\mathrm { n m }$ , the white dots closely correspond to the positions of the atomic columns. The lowest-energy computed Au structure that was used to form this image shows the same form of GB dissociation as the Ni structure in Fig. 2~a!. The image contains two stacking faults located at the arrows. The $\\Sigma { = } 1 1 / ( 1 1 3 )$ SU’s and stacking faults in one boundary period are outlined. The dashed lines indicate the locations of the two boundaries. The interboundary region is slightly wider than it is in the Ni structure @see Fig. 2~a!#.",
    "6": "The HREM image in Fig. 3~b! shows good qualitative agreement with the corresponding calculated and simulated image in Fig. 3~a!. The presence of stacking faults, the positions of which are indicated by arrows, is clearly seen when viewing the figure at a shallow angle along the ~111! planes crossing the faults. The image contrast due to the stacking faults is somewhat more pronounced than in the simulated image. This may be due to surface strain effects that could cause local bending in the thin sections necessary for HREM. The dashed lines indicate the approximate positions of the two boundaries. The partial dislocations at the ends of the stacking faults show considerable delocalization, which makes it difficult to accurately determine the positions of the boundaries. The interboundary region is about two-thirds as wide as in the simulated image. This is expected since the EAM potential for Au has a stacking fault energy that is an order of magnitude lower than the experimental value. The effect of the stacking fault energy on this mode of GB relaxation is further discussed below.",
    "7": "This mode of GB relaxation can be understood if the boundaries are viewed as being vicinal to either the $\\Sigma { = } 1 1 /$ ~113! or $\\scriptstyle \\sum = 3 / ( 1 1 1 )$ singular GB’s. Small misorientation deviations from a singular GB can be accommodated by an array of secondary grain-boundary dislocations ~SGBD’s!. Deviations in the boundary plane orientation can be accommodated by steps in the boundary. In this way GB’s that are vicinal to singular GB’s can maintain the low-energy structure of the singular GB except for steps containing SGBD’s. In the following discussion the vicinal $\\Sigma { = } 1 1 / ( 1 1 3 )$ description is used although the vicinal $\\scriptstyle \\sum = 3 / ( 1 1 1 )$ description is equally applicable. The misorientation of the $\\Sigma { = } 3 3 ,$ /~225! GB is $8 . 5 1 ^ { \\circ }$ from the $\\Sigma { = } 1 1 / ( 1 1 3 )$ misorientation. From a modified Read-Shockley-Frank formula,",
    "8": "$$\n\\left| \\mathbf {b} _ {\\text {S G B D}} \\right| = 2 D \\sin \\left(\\frac {\\Delta \\theta}{2}\\right), \\tag {1}\n$$",
    "9": "where $D$ is the distance between the SGBD’s and $\\Delta \\theta$ is the misorientation deviation angle, the total Burgers vector of the SGBD’s required is determined to be $\\scriptstyle \\mathbf { b } _ { \\mathrm { S G B D } } = { \\frac { 2 } { 1 1 } } [ 1 1 3 ]$ The ~225! average boundary plane can be arrived at by introducing steps in the ~113! plane. This can be seen by looking at the periodic vector in a boundary plane perpendicular to the tilt axis. For the $\\scriptstyle \\sum = 3 3 / ( 2 2 5 )$ GB, the periodic vector is $\\scriptstyle { \\frac { 1 } { 2 } } [ 5 5 4 ]$ , which can be separated into units of the $\\Sigma { = } 1 1 / ( 1 1 3 )$ periodic vector and a step, $^ { 1 } _ { 2 } [ 5 5 4 ] = _ { 4 } ^ { 3 } [ 3 3 2 ] + { \\scriptstyle { \\frac { 1 } { 4 } } } [ 1 1 2 ]$ . Thus, one period of the $\\scriptstyle \\sum = 3 3 / ( 2 2 5 )$ GB is comprised of one and a half periods of the $\\Sigma { = } 1 1 / ( 1 1 3 )$ GB and a step that is half a period of the $\\scriptstyle \\sum = 3 / ( 1 1 1 )$ GB. If the cores of the SGBD’s in the steps are highly localized at the boundary, the $\\Sigma { = } 1 1 /$ ~113! SU’s above the step are compressed while those below are expanded. Since the $\\Sigma { = } 1 1 / ( 1 1 3 )$ SU’s are geometrically ideal random-close-packed structures, any distortion would be energetically unfavorable. The distortion is reduced if the dislocation cores dissociate. A Shockley partial dislocation is emitted from the boundary, forming a stacking fault, while the remaining partial stays at the boundary plane. The row of Shockley partials creates a second boundary to one side of the original boundary. The bending of the $\\{ 1 1 1 \\}$ planes in the interboundary region can be estimated from Eq. ~1! using the Burgers vectors of the two partials.12 This bending is energetically favorable since it increases the angle of the $\\{ 1 1 1 \\}$ planes closer to the ideal $2 0 ^ { \\circ }$ at the $\\Sigma { = } 1 1 / ( 1 1 3 )$ SU’s and closer to the ideal $3 9 ^ { \\circ }$ of the $\\scriptstyle \\sum = 3 / ( 1 1 1 )$ SU’s at the Shockley partials ~see Fig. 1!. This analysis applies to all GB’s in this range, even when the ratio of $\\scriptstyle \\sum = 3 / ( 1 1 1 )$ SU’s to $\\Sigma { = } 1 1 /$ ~113! SU’s is greater than 1, such as at the $\\Sigma { = } 1 7 / ( 2 2 3 )$ GB. However, using the vicinal $\\scriptstyle \\sum = 3 / ( 1 1 1 )$ description for such GB’s is more physically intuitive.",
    "10": "Since this GB relaxation mechanism involves the creation of stacking faults, it is only expected to occur in materials with a low stacking fault energy $\\gamma _ { \\mathrm { S F } }$ . This mode of relaxation is found in the computer simulations of Au and Ni but not in Al. The $\\gamma _ { \\mathrm { S F } }$ of Au, Ni, and Al are found experimentally to be about 45, 128, and $1 6 6 \\mathrm { \\ m J } \\mathrm { m } ^ { - 2 }$ , respectively.13 With computer simulations it is important to consider the $\\gamma _ { \\mathrm { S F } }$ of the potentials used and not just the experimental values. The EAM potentials for Au, Ni, and Al give $\\gamma _ { \\mathrm { S F } }$ values of 4.7, 14, and $1 \\bar { 0 } 6 \\mathrm { ~ m J ~ m ~ } ^ { - 2 }$ , respectively. Even though the $\\gamma _ { \\mathrm { S F } }$ of the potentials are lower than the experimental values, the simulations for Au and Al are at least in qualitative agreement with experimental observations. Grain-boundary dissociation is seen experimentally with HREM in several Au GB’s ~see Fig. 3 and Ref. 1!. In an HREM study of the $\\scriptstyle \\sum = 3 / ( 1 1 2 )$ incoherent twin GB in Al ~Ref. 14! GB dissocation was not observed. It is not known if this mode of GB relaxation occurs in real Ni. However, since the experimental value of $\\gamma _ { \\mathrm { S F } }$ for Ni is nearly as high as Al and higher than the YsF value of the Al EAM potential, GB dissociation would appear to be unlikley. Thus, the simulations with the Ni EAM potential should be interpreted as describing a generic low $\\gamma _ { \\mathrm { S F } }$ fcc metal. Although only a few pure metals have very low $\\gamma _ { \\mathrm { S F } }$ it is generally lowered by alloying.13 Thus, this may be an important mode of GB relaxation in many engineering materials, such as austenitic stainless steels, for example.",
    "11": "The $\\scriptstyle \\sum = 3 / ( 1 1 2 )$ incoherent twin GB has also been studied with HREM in Ag ~Ref. 15! and $\\mathrm { C u }$ .16 The experimental gSF values for Ag and Cu are 22 and $7 8 ~ \\mathrm { m J ~ m } ^ { - 2 }$ , respectively.13 The observed structures are very similar to the simulated Ni structure in Fig. 2~b!. In Refs. 15 and 16 it was proposed that a new GB phase had been observed. This phase—the 9R polytype—is the fcc structure with a stacking fault on every third $\\{ 1 1 1 \\}$ plane. From the current study it is apparent that there is nothing unique about the $\\scriptstyle \\sum = 3 / ( 1 1 2 )$ incoherent twin and the 9R phase. A different polytype would be required for each GB in this misorientation range if this type of description were used. Hence, a description using the language of dislocation theory, as presented here, is more general."
  }
}
