Repository: LeonardLeiT/SCI4RAG

<h1 align="center">SchwarzRAG</h1>
  <a href="./README.md">English</a> |
  <a href="./README_zh.md">简体中文</a>
<details open>
<summary><b>📕 Table of Contents</b></summary>

- 💡 [Project Overview](#-project-overview)
- 🔥 [Latest Updates](#-latest-updates)
- 🌟 [Quick Start](#-quick-start) 
- 🌟 [Key Features](#-key-features)

## 💡 Project Overview

SchwarzRAG is an intelligent retrieval system built on deep document understanding, specializing in research evolution tracking, knowledge retrieval, and professional assistance for the Schwarz Crystal domain. As a vertical domain LLM application, it provides conversational interaction, intelligent agency, and information query capabilities.

File: users/administrator/schwarz/data_clean/20260214T140506_0fc9cec194/label_structure_cleaned.json (part 1 of 2)
[
  {
    "id": 0,
    "category": "abstract",
    "content": "Most metals exist in form of polycrystalline states consisting of crystalline grains and grain boundaries. These structurally defective boundaries make the materials thermodynamically unstable. Upon heating or straining, polycrystalline metals tend to be stabilized by eliminating grain boundaries through grain coarsening or transforming into metastable glassy phases when the grains are very small. Recently, we found a different metastable structure in polycrystalline face-centered-cubic pure metals and alloys as their grains are refined to a few nanometers with cryogenic high-pressure torsion. In this structure, named as ‘‘Schwarz crystal’’, the grain boundary networks evolved into the 3D periodical minimal surface structures constrained with high density twin-boundaries. It is thermally so stable that grain coarsening is inhibited at temperatures around the melting point, and exhibits a strength close to the theoretical value. Diffusional processes in alloys like precipitation of intermetallic phase, spinodal decomposition, as well as melting are inhibited with the Schwarz crystal structure. This paper briefly reviews the discovery of this novel metastable structure. The precursory process (grain boundary relaxation) in nanograined metals, formation and structure characteristics of the Schwarz crystals, as well as their thermal stability and strength in different metals and alloys will be introduced with experimental and molecular dynamic simulations. Perspectives and future studies on the structure will be discussed."
  },
  {
    "id": 1,
    "category": "main_letter",
    "content": "# I. INTRODUCTION"
  },
  {
    "id": 2,
    "category": "main_letter",
    "content": "SINGLE crystals are ideally the end-member stable structures for metals, in which atoms are arranged orderly in crystal lattices throughout the sample. In reality, most metals and alloys are in polycrystalline states consisting of smaller crystallites (or called ‘‘grains’’) separated by boundaries. Atomic arrangements in the grain boundaries (GBs) are normally disordered. Such disordered GBs make polycrystalline structures thermodynamically unstable.[1] Eliminating GBs is believed to be essential to stabilizing the polycrystalline structures when they are heated or strained. For example, grains in polycrystals may coarsen through migration of GBs, which often takes place at temperatures around a half of the melting point, or below.[2] The tendency of grain coarsening increases for smaller grains.[3–5] Significant coarsening may take place for nano-sized grains even at room temperature for some metals.[5] Another option for stabilization is to form metastable amorphous solids or glasses, in which atoms are arranged disorderly with short/medium range ordering only.[6] The transformation into amorphous states from polycrystalline solids with extremely fine grains and a high GB density is thermodynamically favorable. Indeed, amorphization was observed in alloys with specific compositions as their grain sizes are reduced typically below few nanometers (e.g., in Ni-P,[7] Ni-W,[8] Al-Mn.[9] Nevertheless, amorphous solids are compositional sensitive and rarely formed in pure metals and most alloys in conventional conditions. Stabilizing nanograined pure metals and non-glass-forming alloys is challenging without addition of foreign elements."
  },
  {
    "id": 3,
    "category": "main_letter",
    "content": "In 2018, an abnormal size effect of grain coarsening was uncovered in nanograined pure Cu and Ni processed through plastic deformation. With reducing grain size below about $7 0 ~ \\mathrm { n m }$ in Cu (and ~ 50 nm in Ni), contradictory to the common wisdom, the grain coarsening temperature increases rather than decreases. This unusual phenomenon originates from autonomous relaxation of GBs into low-energy states, triggered by their interaction with partial dislocations below a critical grain size.[10] The relaxed GBs with a reduced excess energy leads to an elevated stability for smaller nanograins against coarsening under thermal and mechanical stimuli.[10,11] The finding not only sheds lights on stabilizing nanograined structures in metals, but also enlightens a fundamental question that if alternative metastable structures, other than amorphous solids, may be adopted as polycrystalline metals are refined to the extreme scales."
  },
  {
    "id": 4,
    "category": "main_letter",
    "content": "Aiming at this question, we modified the processing and refined grains of pure Cu further down to few nanometers. Through careful structural characterization combined with molecular dynamic (MD) simulations, we discovered a novel metastable state in metals with grains of few nanometers in size, in which GBs evolved into triple (3D) periodical minimal interface (TPMS) structures constrained with dense twin-boundary networks.[12] The unique structure was named as Schwarz crystal structure, after the German mathematician, Hermann A. Schwarz (1843-1921). As proved mathematically in the eighteenth century, the mean curvature is zero at every point on a minimal surface: the positive (hill-like) and negative (bowl-like) curvatures balance one another. Hermann Schwarz found that the saddle-like shape of minimal surfaces can be constructed to extend forever in 3D space by a periodic repetition of identical curved units, forming the TPMS structures.[13] The building units can be assembled into 3D structures with different symmetries (P-surface, D-surface, and G-surface), dividing the space into interpenetrating networks. With such GB-network structures, GB migration is suppressed in metals even at temperatures very close to the equilibrium melting point $( T _ { \\mathrm { m } } )$ .[12] In this paper, I will review this discovery beginning from the precursory GB relaxation process in nanograined metals. The formation and structure characteristics of the Schwarz crystals will be introduced with experimental and MD simulations. Thermal stability, strength, as well as several diffusional processes including precipitation, Spinodal decomposition, and melting of Schwarz crystals in different metals and alloys will be discussed. Perspectives and future studies on this novel structure are to be addressed in the summary part."
  },
  {
    "id": 5,
    "category": "main_letter",
    "content": "# II. STRUCTURAL RELAXATION OF GBIN NANOGRAINED METALS"
  },
  {
    "id": 6,
    "category": "main_letter",
    "content": "# A. An Abnormal Grain Size Effect on Thermal Stability"
  },
  {
    "id": 7,
    "category": "main_letter",
    "content": "Several techniques have been developed in the past decades for refining grains of metals and alloys into the micrometer and nanometer scales through plastic deformation.[14–17] One of these top-down processes is to deform surface layers on bulk metals for producing nanostructures, namely, surface nanocrystallization.[14] Gradient plastic deformation is introduced in the surface layer with a varying strain and strain rate along depth through various treatment modes such as surface impact,[14] surface grinding,[18] or surface rolling,[19] generating a structure gradient in grain size or in twin density, or both. Grains may be refined to a level of ten nanometers in the treated surface and to the micro-scale at about a millimeter depth.[18–23] Such a gradient nanograined surface layer offers a unique venue for delving into grain size effects on properties in a wide size range without any change in chemical composition."
  },
  {
    "id": 8,
    "category": "main_letter",
    "content": "Using the surface mechanical grinding treatment at the liquid nitrogen temperature, we prepared a layer of gradient nanograined structure on surfaces of a pure Cu rod [10] : grain sizes increase gradually from about $4 0 ~ \\mathrm { { n m } }$ in the topmost surface to about $7 0 ~ \\mathrm { n m }$ at $\\sim 2 0 \\ – \\mu \\mathrm { m }$ depth and $2 0 0 ~ \\mathrm { n m }$ at $\\sim 1 5 0 – \\mathrm { m m }$ depth (Figure 1(a)). For examining grain size effects on thermal stability, the sample was annealed at various temperatures and characterized using scanning electron microscopy (SEM) and transmission electron microscopy (TEM) observations. As annealing above $3 7 3 \\mathrm { ~ K ~ }$ , in the subsurface layer (a depth span of 20 to $5 0 ~ \\mu \\mathrm { m }$ ) with original grains of 70 to $1 1 0 ~ \\mathrm { { n m } }$ in size, we observed sporadic coarsened grains. Coarsening became more evident at higher annealing temperatures, and the lower front of the coarsening layer migrated downward while the upper front upward slightly, indicating the smaller grains in the top layer are more reluctant to coarsen."
  },
  {
    "id": 9,
    "category": "main_letter",
    "content": "In common wisdom, smaller grains are less stable. Coarsening was expected to onset firstly from the smallest grains in the topmost surface layer, rather than the larger ones in the subsurface layers. But no coarsening was detected in the top $2 0 \\mathrm { - } \\mu \\mathrm { m }$ -thick surface layer as annealed at $4 3 3 \\mathrm { ~ K ~ }$ for 1 hour, while submicrometer-sized grains in subsurface layers grew into the micrometer scales (Figure 1(b) through (d)). Prolonging the annealing to $1 2 \\mathrm { ~ h ~ }$ has a negligible influence on the nanograin stability. We determined the coarsening temperature with different grain sizes and found it drops at smaller sizes for grains above $7 0 ~ \\mathrm { n m }$ , agreeing with the documented trend. But smaller nanograins below $7 0 ~ \\mathrm { n m }$ become more stable. The instability temperature for $4 0 ~ \\mathrm { { n m } }$ -grains increases up to $0 . 4 5 T _ { \\mathrm { m } }$ which is higher than the recrystallization temperatures of coarse-grained $\\mathrm { C u }$ (Figure 2(a)).[10] Before analyzing the mechanisms underlying the abnormal grain size effect below $7 0 ~ \\mathrm { n m }$ , we eliminated doubts on contamination and texture in the top surface layer possibly induced during processing. Electron diffraction analysis under TEM combined with electron backscattered diffraction (EBSD) showed a consistent weak $\\{ 1 1 1 \\} < 1 1 0 >$ texture in the surface layer within $1 { - } 4 0 ~ \\mu \\mathrm { m }$ depth in the as-prepared sample. No chemical composition change was detected from energy-dispersive X-ray spectroscopy and electron energy loss spectroscopy in the surface layer deeper than $0 . 5 \\ \\mu \\mathrm { m }$ from the treated surface. This is understandable as atomic diffusivity is very low at liquid nitrogen temperature. Hence, the doubtful impurity effect can be excluded as the measured data in the topmost $1 ~ \\mu \\mathrm { m }$ -thick layer was removed from analysis."
  },
  {
    "id": 10,
    "category": "figure_url",
    "content": "![](images/e54e4bbee65cfe7132ecd7d9c378b81878c6964d3850f98052abde8226dfb804.jpg)  \nFig. 1—Annealing-induced structure changes in pure Cu with gradient nanograined structure. (a) Typical cross-sectional SEM images of the as-prepared gradient nanograined Cu sample and (b) the sample annealed at $4 3 3 \\mathrm { ~ K ~ }$ for 1 h, (c) A cross-sectional EBSD image of the top surface layer annealed at 433 K, (d) Variation of grain size with depth from the treated surface of the as-prepared and the as-annealed (at $4 3 3 \\mathrm { ~ K ~ }$ for 30 min) samples. (Reprinted with permission from Ref. [10])."
  },
  {
    "id": 11,
    "category": "main_letter",
    "content": "We prepared another pure Cu sample using the same treatment with lower strain rates at $1 7 3 \\ \\mathrm { K }$ , in which grain sizes increase gradually from submicrometers in the top surface layer to micrometers with depth. Annealing this sample above $4 3 3 \\mathrm { ~ K ~ }$ , grain coarsening was found to start simultaneously in the top surface with the finest grains and in the subsurface layer with larger grains. It reflects the abnormal thermal stability observed below $7 0 ~ \\mathrm { n m }$ is not resulted from processing-induced contamination. This conclusion is confirmed by a recent study on the impurity effects on the abnormal thermal stability in Cu,[24] as will be presented in Section II-C."
  },
  {
    "id": 12,
    "category": "main_letter",
    "content": "# B. Plastic Deformation Induced GB Relaxation"
  },
  {
    "id": 13,
    "category": "main_letter",
    "content": "The grain coarsening kinetics is governed by the GB mobility and the driving force for GB migration.[25,26] The former is sensitive to GB structure and the latter is proportional to GB energy and curvature. Both may be reduced by lowering the GB excess energy, either by alloying with foreign elements[27–30] or through structure relaxation,[31] abate GB migration as a result. Previous studies showed GB structures can be adjusted to lower their excess energy through interaction with partial dislocations as demonstrated by MD simulations on a number of symmetric tilt GBs in metals.[32,33] A GB may dissociate into two or more GBs connected by stacking faults when partial dislocations emit from the boundary, resulting in relaxation in GB region with decreased excess energy. This GB relaxation mechanism was verified in Au and Cu[34] $\\mathrm { C u } ^ { [ 3 4 ] }$ under high-resolution TEM observations, which is consistent with an evidence in Cu that GBs are structurally relaxed by interaction with nano-scale coherent twins, so that atomic transport along GBs is retarded.[35] In the past decades, a transition in deformation mechanism from full dislocation slip to partial dislocations was revealed in metals when grain sizes are reduced to a critical size that equals to the dislocation splitting distance.[36–38] It usually varies from few to $\\sim 5 0 ~ \\mathrm { n m }$ for typical face-centered-cubic (FCC) metals like Ni, Cu, Ag, and Al, depending upon the resolved shear stress and the energies of both stable and unstable stacking faults.[39] The transition, as experimentally verified in a number of metals,[10,11,40–42] means in deforming metals with grains below the critical size, partial dislocations, rather than full dislocations, are manipulated that may interact with GBs and lead to relaxation of GB structures. In other words, plastic straining may not only refine grains through GB manipulation, but also autonomously trigger structural relaxation of GBs in the metals when grains are small enough."
  },
  {
    "id": 14,
    "category": "main_letter",
    "content": "The critical grain sizes for the full-to-partial dislocation transition can be estimated from the stacking fault energy, or alternatively from the critical shear stresses to nucleate a full dislocation and Shockley partials, approximating the source size equal to the grain size $( D )$ . In terms of the classical Orowan relation,[43] multiplying full dislocations requires a Frank-Read-type source with a minimum grain size $( D ^ { * } )$ at the yield strength $( \\sigma _ { \\mathrm { y } } )$ that is grain size dependent. In other words, bowing out of full dislocations in grains smaller than $D ^ { * }$ is inhibited and initiation of partials is preferred instead:"
  },
  {
    "id": 15,
    "category": "equation",
    "content": "$$\nD ^ {*} = \\frac {\\mu b}{\\sigma_ {y} (D ^ {*}) / m} \\tag {1}\n$$"
  },
  {
    "id": 16,
    "category": "figure_url",
    "content": "![](images/dbfe9da2af9d3b6c10525fc823257ce3c3c1957a13287761e4622f0834865508.jpg)  \nFig. 2—Thermal stability and GB energy versus initial grain size in Cu. Variations of the measured grain coarsening (instability) temperature $( T _ { \\mathrm { G C } } )$ (a) and GB excess energy (b) with the average grain size. Different symbols represent data of samples from different preparation methods. (Reprinted with permission from Ref. [10])."
  },
  {
    "id": 17,
    "category": "main_letter",
    "content": "where $1 / m$ is the Schmid factor. It means dislocation bowing out is inhibited at the most favored slip system with the largest resolved shear stress $( 1 / m = 1 / 2 )$ while only partial dislocations can be emitted in grains smaller than $\\boldsymbol { D } ^ { * ( 1 / 2 ) }$ . The calculated $D ^ { * ( 1 / 2 ) }$ is 40, 35, and $2 2 ~ \\mathrm { { n m } }$ for Ag, Cu, and Ni, respectively, which agree with that from the estimated dislocation splitting distances in terms of stacking fault energy.[44] They are consistent with the stable grain sizes against mechanically driven grain coarsening.[11] Taking an average $1 / m = 1 / 3$ for polycrystals, we obtain the critical grain sizes $D ^  * ( 1 /$ $^ { 3 ) } = \\dot { 7 } \\dot { 7 }$ , 70, and $3 5 \\mathrm { n m }$ for Ag, Cu, and Ni, respectively, corresponding to the onset grain sizes for the full-to-partial transition. They agree approximately with the inflection grain sizes of coarsening in these metals. The critical size for Cu is exactly the turning point of the abnormal thermal stability in our experiments.[11] Structural examination of nanograined Cu samples confirmed that deformation is dominated by full dislocations for grains above $7 0 ~ \\mathrm { n m }$ and by partials for smaller grains, in which high density through-grain twins and stacking faults are obvious. Evidences of relaxed GB structures were frequently identified under high-resolution TEM in grains below the critical size, analogous to the extended GB structure with the emission of partial dislocations.[34] The relaxation of GBs is also supported by an obvious drop in the average GB excess energy in Cu around the critical grain size, from a normal GB energy of about $0 . 5 \\overline { { 2 } } \\ \\mathrm { J / m } ^ { 2 }$ to $0 . 2 3 { \\cdot } 0 . 2 7 ~ \\mathrm { J } / \\mathrm { m } ^ { 2 }$ (Figure 2(b)).[10] Interaction of thermally induced twins with GBs may also relax GBs in Cu with a wide grain size range up to submicrometers.[45] The coarsening temperatures of these grains after the thermal-GB-relaxation may increase to about $0 . 6 \\ T _ { \\mathrm { m } }$ . The relaxation of GBs also has a pronounced effect on mechanically driven GB migration in metals. By straining the gradient nanograined specimens under quasistatic tension, a peak coarsening rate was found for nanograins at an initial size of $\\sim 7 5 ~ \\mathrm { n m }$ , coincident with the critical grain size of thermal stability (Figure 3).[46] The comparable critical sizes imply analogous effects of relaxation on migration of GBs driven either mechanically or thermally, as also evidenced in Ni and Ag.[11] The abnormal grain size effect on thermal stability and the associated GB relaxation have been observed in other FCC metals including pure Ni, Ag, Al[41] and some alloys[50–52] processed through plastic deformation. In fact, hints of structural relaxation of GBs were noticed in earlier experiments. For instance, as pure Ni powders were ball-milled intensively, the stored enthalpy of the milled metals drops significantly as grains are refined to $\\sim 1 0 ~ \\mathrm { n m }$ , deviating sharply from the ordinary trend.[53] Similar observations were reported in the ball-milled Ru and AlRu systems.[54] While other effects may not be excluded, relaxation of GBs into lower-energy states in the nanograined is likely one of the dominant mechanisms responsible for the abnormal behaviors."
  },
  {
    "id": 18,
    "category": "main_letter",
    "content": "# C. Impurity Effect on GB Relaxation"
  },
  {
    "id": 19,
    "category": "main_letter",
    "content": "Impurities are inevitable in metals that may affect behaviors of dislocations and interfaces, as exampled by the drag effect of impurity atoms on GB migration kinetics that makes the less-pure metals thermally and mechanically more stable.[55–57] Impurity effects on the GB relaxation process in metals were investigated in Cu of different purities from 99 pct (2N) to 99.9999 pct wt. (6N). For each purity, we took a pair of samples with different grain sizes and GB structures but with the same chemical compositions, one with a mean grain size of $6 0 ~ \\mathrm { { n m } }$ (below the critical size) and relaxed GBs (denoted as RNG-xN, $ { x } = 2$ , 3, 4, 5, and 6), and another with $1 0 0 ~ \\mathrm { { n m } }$ -grains (above the critical size) and unrelaxed GBs (NG-xN)."
  },
  {
    "id": 20,
    "category": "figure_url",
    "content": "![](images/21080d43c205dcd99c421066ce2b8acd17faac8a929771f21ec6eb4056bfc51b.jpg)  \nFig. 3—Relative grain size change $\\left( \\Delta \\textrm { D } / \\mathrm { D } _ { 0 } \\right)$ ) with respect to initial average grain size $\\left( \\mathrm { D } _ { 0 } \\right)$ in the gradient nanograined Cu samples after tension. Data from the literatures[25,47–49] are included for comparison. (Reprinted with permission from Ref. [46])."
  },
  {
    "id": 21,
    "category": "main_letter",
    "content": "In the NG-xN samples, grain coarsening temperatures decrease at higher purities, from ~ 373 K (NG-2N) to 313 K (NG-6N), agreeing with the usual trend of ‘‘purer and less stable’’ (Figure 4).[24] But the scenario is different in the RNG-xN samples. Grains in the RNG-2N started growing at $\\sim 4 1 3 \\mathrm { ~ K ~ }$ while some nanograins may survive at about $5 2 3 \\mathrm { ~ K ~ }$ , showing that the coarsening process is sluggish in a wide temperature span (110 K). Both the onset temperature and the span are much larger than that in the NG-2N. In the RNG-xN samples of higher purities the coarsening temperature (and hardness) increases, rather than decrease, to $5 1 3 \\mathrm { ~ K ~ }$ in the RNG-5N, which is about $2 0 0 ~ \\mathrm { K }$ above that in the corresponding NG-xN samples (Figure 4). The measured activation energy for grain coarsening also verified intensified GB relaxation in purer Cu samples. These evidences suggest impurity atoms may segregate at GBs, hindering emission of partial dislocations from the boundaries and making the GB relaxation process more difficult."
  },
  {
    "id": 22,
    "category": "main_letter",
    "content": "# D. GB Relaxation in Nanograined Alloys"
  },
  {
    "id": 23,
    "category": "main_letter",
    "content": "GB relaxation processes were induced in a number of binary and multicomponent FCC alloys.[50,51] Nanograined structures of Cu-Ni solid solutions (5 and 10 at.pct Ni) were prepared using surface mechanical grinding treatment in liquid nitrogen. The grain coarsening temperature of the alloys is about 150- 200 K higher than that of pure Cu. A similar grain size dependence was found in the alloys with a critical size around $7 0 ~ \\mathrm { n m }$ for the stability up-turn (Figure 5(a)). It speaks at that GB relaxation was triggered in the nanograined alloys below the critical size although their stacking fault energies are higher than that of pure Cu.[51] $\\mathrm { { C u } }$ Alloying Cu with Al decreases stacking fault energy, to 25 and $\\sim 1 2 ~ \\mathrm { m J / m } ^ { 2 }$ at 5 and 10 at.pct Al, respectively.[66,67] The deformation-induced GB relaxation was observed in the alloys with grains below ~ 70 nm with a similar size effect on coarsening temperature. But thermal stability does not increase monotonically below the lowest stability size (Figure 5(b)). A drop in coarsening temperature was detected at smaller sizes below $6 0 ~ \\mathrm { { n m } }$ with 5 pctAl and $4 5 ~ \\mathrm { { n m } }$ with 10 pctAl. This was attributed to a changed deformation mechanism in finer nanograins, leading to different degrees of relaxation in GB structures in which competition between twinning and formation of stacking faults may play a key role."
  },
  {
    "id": 24,
    "category": "figure_url",
    "content": "![](images/32043fd465728c08c8da0bc48530b4d884627a34ee6a4c0ab4e857bd85155fe6.jpg)  \nFig. 4—Thermal stability and microhardness of pure Cu with different purities. Measured grain coarsening temperature $( T _ { \\mathrm { G C } } )$ as a function of microhardness for the RNG-xN and NG-xN pure Cu samples. Data from literatures[58–65] are included for comparison. (Reprinted with permission from Ref. [24])."
  },
  {
    "id": 25,
    "category": "main_letter",
    "content": "In Al-Mg (5at.pct) alloys with grain sizes of $3 0 ~ \\mathrm { { n m } }$ the deformation-induced GB relaxation leads to much higher coarsening temperatures and hardness than that of the submicro-grained counterparts. In addition, depletion of $\\mathrm { M g }$ was found at the relaxed GBs, rather than segregation, distinct from that in normal Al-Mg alloys.[71,72] This effect may originate from the compressive strains in the vicinity of the relaxed GBs, implying possible variations in GB chemistry are induced with the structural relaxation that may also play a part in stabilizing nanograined alloys.[50] GB relaxation was induced in single-phased multicomponent Ni-Co-Cr alloys as grains are refined below $3 0 ~ \\mathrm { { n m } }$ through plastic deformation.[52] The stabilized GB-networks that are interlocked with abundant twin boundaries inhibit significantly diffusional creep processes at elevated temperatures. The obtained creep resistance was unprecedented with creep rates of ~ $1 0 ^ { - 7 }$ per second under gigapascal stress at $7 0 0 ~ ^ { \\circ } \\mathrm { C }$ (~61 pct $T _ { \\mathrm { m } } )$ , outperforming that of conventional superalloys.[73–78]"
  },
  {
    "id": 26,
    "category": "main_letter",
    "content": "# III. A NOVEL METASTABLE STRUCTURE IN METALS WITH EXTREMELY FINE GRAINS"
  },
  {
    "id": 27,
    "category": "main_letter",
    "content": "With the increased stability of nanograins owing to GB relaxation below the critical grain size, we are curious about the ultimate stability and structure in the polycrystalline metals when grains are reduced to extremely fine scales, say, to few nanometers. To clarify this, we intensified straining to refine nanograins further in Cu. We removed the top $2 0 \\ \\mu \\mathrm { m }$ -thick surface layer with nanograins from the Cu rod processed with surface mechanical grinding treatment, and deformed the foil again using torsion under a pressure of 10 GPa in liquid nitrogen. After rotation of multiple cycles, a mixed nanograined structure was formed in the foil sample, consisting of domains with grains of few nanometers in size embedded in regions with larger grains (averagely ~ 25 nm in size).[12] The extremely fine-grained domains are irregularly shaped and around ten micronmeters in size The extremely fine-grained domains exhibit a typical manifold structure under bright-field TEM observations (Figure 6(a)), containing ‘‘darker’’ regions and ‘‘brighter’’ ones, seemingly in form of continuous aggregates or chains. When the sample is titled, the darker regions may turn bright and the brighter ones become dark, indicating both regions are crystalline grains with different crystallographic orientations. These 3-dimensional chains interlock with each other (or are entangled together), forming continuous (or bi-continuous) networks throughout the sample, analogous to that the typical manifold structure normally seen in the bicontinuous lipid-water phases.[79] The chains are bounded by curved interfaces, of which the structures do not differ from that of the general GBs in the conventional polycrystals. But the geometry of the interfaces, as will be addressed later, exhibits the TPMS structure, distinct fundamentally from that in conventional polycrystalline metals."
  },
  {
    "id": 28,
    "category": "figure_url",
    "content": "![](images/354f36b38de469c3d472f8e573f46af5d4ae7c5902607bc71a9c2b8b0f14693e.jpg)  \nFig. 5—Thermal stability versus grain size in Cu-Ni and Cu-Al alloys. Grain coarsening temperature ${ \\cal T } _ { \\mathrm { G C } } )$ as a function of initial grain size for (a) Cu-Ni alloys and (b) Cu-Al alloys, including reported data in the literatures.[10,58,68–70] (Reprinted with permission from Ref. [51])."
  },
  {
    "id": 29,
    "category": "main_letter",
    "content": "Careful analysis revealed that the continuous chains consist of tiny irregularly shaped crystalline grains of similar contrasts (similar transparencies to electron beam). In each aggregate or chain, twin or CSL boundaries were noticed among neighboring tiny grains of similar contrasts (Figure 6(b)). High-resolution TEM images showed roughly equiaxed nano-sized crystallites with various orientations and most grains are few nanometers in size (Figure 7(a)). Nearly continuous diffraction rings of FCC Cu were obtained from electron diffraction of plenty of grains, a hint of seemingly random crystallographic orientations of the nanograins. The tiny grains are bounded with each other by atomically distinct interfaces, without any amorphous phase or pores. The full crystallinity of the single FCC phase is supported by X-ray diffraction. Precession electron diffraction under TEM (Figure 7(b)) showed that $\\sum 3$ twin boundaries with a misorientation of $6 0 ^ { \\circ }$ constitute about 25 pct GBs in the extremely fine domains. Other interfaces separating the nanograins, including ~ 20 pct low- $\\displaystyle \\sum$ CSL boundaries, are with randomly distributed misorientations. Typical structural characters of relaxed GBs were found in the boundaries, such as the associated GB structural units."
  },
  {
    "id": 30,
    "category": "main_letter",
    "content": "Under high resolution TEM, we saw diverse geometries of individual grains. Plenty of grains are bounded with faceted (111) and (100) atomic planes, rather than curved boundaries. A typical grain imaged along [110] zone axis as in Figure 8(a) is distinguishable by four faceted {111} and two $\\{ 0 0 1 \\}$ boundaries. Some grains contain through-grain twins or stacking faults (Figure 8(b)), with {111} coherent twin boundaries spaced by only few atomic layers. Stacking fault zones were detected between the truncated-octahedron-shaped nanograins (Figure 8(c)), agreeing with that in Fig 6(b). Statistically, grains smaller than 3 nm have 62 pct {111} faceted boundaries and 33 pct {100}, with a frequency ratio roughly 2:1. The boundaries are 52 pct $\\{ 1 1 1 \\}$ and 28 pct {100} for grains of 3 to $1 0 ~ \\mathrm { { n m } }$ in size. This frequency ratio disappeared for grains larger than $1 0 ~ \\mathrm { { n m } }$ ."
  },
  {
    "id": 31,
    "category": "figure_url",
    "content": "![](images/177c887961bc2ac80cc335da3e9d10fe289e801f104452c72bf195430e47b807.jpg)\n![](images/e464eb321089092e9610d37531f0ec007766dadaf402091d647392107e7eea2f.jpg)\n![](images/c0798ac025c6dac17d73f6ff09e40f76d9a7ebe210ed3d549c8d2b75dc3ef69c.jpg)\n![](images/8c14d01c420b846eaaad34a73372ff7702fb37a1bddd2ff61ffe749559f8afd0.jpg)\n![](images/7ba4eba40a6389eba044f4512f5095476d169568a2cff31baf7557e22c6ade76.jpg)  \nFig. 6—Structural characterization of the Cu sample with extremely fine grains. (a) A bright-field TEM image of a typical manifold structure, (b) (Left) A high-resolution high-angle annular dark-field (HAADF)–scanning transmission electron microscope (STEM) image of an aggregate in the manifold structure from a region in (a). (Right) Corresponding fast Fourier transformation (FFT) images of grains. (Reprinted with permission from Ref. [12]).\n![](images/8bb99f836dd4c06596c31c7635bc39d4fecccd3c2c171776522496214a49af76.jpg)  \nFig. 7—(a) A high-resolution TEM image of the Cu sample with extremely fine grains, (b) Orientation mapping in the TEM acquired from a region in (a) from the precession electron diffraction analysis. (Reprinted with permission from Ref. [12])."
  },
  {
    "id": 32,
    "category": "main_letter",
    "content": "The grain shapes seem to resemble the truncated octahedron.[80] HRTEM images of the defect-free grain in Figure 8(a) fit perfectly with truncated octahedral projected along [100] axis, so do the twin/fault-containing grains with the twinned or faulted polyhedra (Figures 8(b), (c)). Projecting a truncated octahedron along [001], one may see four {111} and two $\\{ 1 0 0 \\}$ boundary planes with a number ratio of 2:1, coincident with what we found. Apparently, the truncated-octahedral are favorable shapes for the tiny grains below $1 0 ~ \\mathrm { { n m } }$ . Note that lattice images on the corners of the grains (Figures 8(a), (b), as arrowed) are blurred or missing in the TEM images, that will be discussed later."
  },
  {
    "id": 33,
    "category": "main_letter",
    "content": "The thermal stability of the extremely fine grains was characterized by annealing isothermally at various temperatures. Surprisingly, apparent grain coarsening was not detected as the annealing temperature is increased to $1 3 4 8 \\mathrm { ~ K ~ } , \\sim 9 \\mathrm { ~ K ~ }$ below $T _ { \\mathrm { m } }$ of Cu (Figure 9(a)). After holding at this temperature for $1 5 ~ \\mathrm { m i n }$ , the polyhedron-shaped grains were still observable with distinct boundaries, of which the average size $( \\sim 1 1 \\pm 2 . 3 \\ \\mathrm { n m } )$ is slightly larger than that before annealing. Twin density increased in the annealed nanograins (Figure 9(b)). Elevating the temperature to few degrees above $T _ { \\mathrm { m } }$ resulted in melting and disappearance of nanograins. The observation says that prior to melting, the nanograins did not experience substantial coarsening."
  },
  {
    "id": 34,
    "category": "figure_url",
    "content": "![](images/e5838589cba358107685afb31c76eca9ef0bd687c4c778756e1259da457a4cd2.jpg)\n![](images/a779f472c842461b013f10ed8f78e1fc1459b79f4f54ae6af60b2addfc38106f.jpg)\n![](images/d3653f518009458331fc36f6fba88dfae34418495201c808be957610a75f7ef0.jpg)\n![](images/1b9043a3727de67787690f38b5b959d41950b5be7e42e9d74eab23203434f8da.jpg)  \nFig. 8—A high-resolution TEM image of individual grains with truncated octahedral geometries. (a) (Left) Atomic resolution HAADF-STEM image of a tiny grain with beam direction along the [110] zone axis. (Right) A part of an ideal truncated-octahedron of 1154 atoms (top), rotated by $4 9 ^ { \\circ }$ along the [110] zone axis (lower right). The projected atomic positions (lower left) on the (001) plane are coincident with the TEM image in (a) (orange denotes border atoms). (b) A high-resolution TEM image of a tiny grain with twin boundaries. (Left) An ideal truncated-octahedron with 11817 atoms with twins (top), rotated by $2 5 . 5 ^ { \\circ }$ along the [110] zone axis (lower right). Projected atomic positions (bottom left) agree with the high resolution TEM image in (b) (only border atoms in orange and twin boundary atoms in red are shown). (c) (Top) Two tiny grains containing stacking faults (SFs) and twins. (Bottom) Two attached truncated octahedral grains of different sizes with projected atomic positions agreeing with the TEM image in (c). (Reprinted with permission from Ref. [12]).\n![](images/aa9981e87099e24373430bae1a8530b3d3685ba6ae6bcbd3fa39daa523597199.jpg)\n![](images/4c15f83e2220287ac3a43cedf8a321477697a9f603c4d1e33e2a11e1243d08c1.jpg)  \nFig. 9—Thermal stability of the Cu sample with extremely fine grains. (a) Variation of grain size with annealing temperature (for a duration of $1 5 \\mathrm { \\ m i n } ,$ ) for three samples with initial average grain sizes of 50, 25, and $1 0 ~ \\mathrm { \\ n m }$ , respectively. (b) A HAADF-STEM image of a typical polyhedron-shaped grain along the [110] zone axis after annealing at 1348 K. (Reprinted with permission from Ref. [12])."
  },
  {
    "id": 35,
    "category": "figure_url",
    "content": "![](images/0f7fff2dcb81557fcb741251197d489fefc3861ab2304be3478bba4f2ed319f3.jpg)  \nFig. 10—The superior thermal stability and strength of Cu with extremely fine grains. Grain coarsening temperature $( T _ { \\mathrm { G C } } )$ ) and yield strength versus grain size in Cu. Different symbols represent data from different preparation methods.[84,87–92] ( Reprinted with permission from Ref. [12])."
  },
  {
    "id": 36,
    "category": "main_letter",
    "content": "For comparison, we measured the thermal stability of $2 5 ~ \\mathrm { { n m } }$ -grains in which the extremely fine-grained domains are embedded. Obvious coarsening of the nanograins was found after annealing above ~ 1000 K (Figure 9(a)). Clearly, the measured instability temperatures of the extremely fine grains and $2 5 ~ \\mathrm { { n m } }$ -grains fall on the extrapolated line of the grain size dependence of coarsening temperature observed previously in the nanograined Cu samples with relaxed GBs.[10] The extremely fine grains of Cu exhibit a higher thermal stability than any reported data in the literatures for pure Cu[45,59,62,81–86] $\\dot { \\mathrm { C u } } ^ { [ 4 5 , 5 9 , 6 2 , 8 \\tilde { \\mathrm { I } } - 8 6 ] }$ with nanograins and deformed coarse-grains, and that for the amorphous Cu-based The measured nanoindentation hardness of the extremely fine grains is as high as $4 . 7 \\pm 0 . 2$ GPa, well above the documented hardness for nanograined Cu samples and amorphous Cu-based alloys[84,87–92] (Figure 10). We estimated the yield strength from the measured hardness and found it is roughly in vicinity of the ideal shear strength of Cu by considering the temperature effects.[93] Strength determined from plenty of Cu samples was found to follow the classical Hall-Petch relationship when grain sizes exceed $3 0 ~ \\mathrm { { n m } }$ . Below $3 0 ~ \\mathrm { { n m } }$ , a plateau in strength or even softening appears.[87,88,90,91] In contrast, this trend does not appear in our samples. The observed continuous hardening speaks that the GB-mediated deformation mechanisms usually observed in nanograined metals (such as GB migration or sliding) cease to operate in the extremely fine grained Cu."
  },
  {
    "id": 37,
    "category": "main_letter",
    "content": "# C. Atomistic Simulations"
  },
  {
    "id": 38,
    "category": "main_letter",
    "content": "The unusual stability observed underlies a different structure is adopted in the extremely fine grained Cu samples. To unmask such a structure and the associated GB networks, we firstly proposed an initial structure in terms of the observed geometries and structures of the individual nanograins, then, performed MD simulations to relax the structure by heating or straining based the interatomic potential."
  },
  {
    "id": 39,
    "category": "main_letter",
