Repository: LeonardLeiT/SCI4RAG

<h1 align="center">SchwarzRAG</h1>
  <a href="./README.md">English</a> |
  <a href="./README_zh.md">简体中文</a>
<details open>
<summary><b>📕 Table of Contents</b></summary>

- 💡 [Project Overview](#-project-overview)
- 🔥 [Latest Updates](#-latest-updates)
- 🌟 [Quick Start](#-quick-start) 
- 🌟 [Key Features](#-key-features)

## 💡 Project Overview

SchwarzRAG is an intelligent retrieval system built on deep document understanding, specializing in research evolution tracking, knowledge retrieval, and professional assistance for the Schwarz Crystal domain. As a vertical domain LLM application, it provides conversational interaction, intelligent agency, and information query capabilities.

File: users/administrator/schwarz/data_clean/20260214T140506_0fc9cec194/main_letter.json (part 1 of 2)
{
  "title": "A Novel Metastable Structure in Polycrystalline Metals With Extremely Fine Grains: Schwarz Crystal",
  "author": [
    "K. Lu"
  ],
  "journal": "Metallurgical and Materials Transactions A",
  "doi": "10.1007/s11661-023-07232-4",
  "abstract": "Most metals exist in form of polycrystalline states consisting of crystalline grains and grain boundaries. These structurally defective boundaries make the materials thermodynamically unstable. Upon heating or straining, polycrystalline metals tend to be stabilized by eliminating grain boundaries through grain coarsening or transforming into metastable glassy phases when the grains are very small. Recently, we found a different metastable structure in polycrystalline face-centered-cubic pure metals and alloys as their grains are refined to a few nanometers with cryogenic high-pressure torsion. In this structure, named as ‘‘Schwarz crystal’’, the grain boundary networks evolved into the 3D periodical minimal surface structures constrained with high density twin-boundaries. It is thermally so stable that grain coarsening is inhibited at temperatures around the melting point, and exhibits a strength close to the theoretical value. Diffusional processes in alloys like precipitation of intermetallic phase, spinodal decomposition, as well as melting are inhibited with the Schwarz crystal structure. This paper briefly reviews the discovery of this novel metastable structure. The precursory process (grain boundary relaxation) in nanograined metals, formation and structure characteristics of the Schwarz crystals, as well as their thermal stability and strength in different metals and alloys will be introduced with experimental and molecular dynamic simulations. Perspectives and future studies on the structure will be discussed.",
  "keywords": [],
  "main_letter": {
    "0": "# I. INTRODUCTION",
    "1": "SINGLE crystals are ideally the end-member stable structures for metals, in which atoms are arranged orderly in crystal lattices throughout the sample. In reality, most metals and alloys are in polycrystalline states consisting of smaller crystallites (or called ‘‘grains’’) separated by boundaries. Atomic arrangements in the grain boundaries (GBs) are normally disordered. Such disordered GBs make polycrystalline structures thermodynamically unstable.[1] Eliminating GBs is believed to be essential to stabilizing the polycrystalline structures when they are heated or strained. For example, grains in polycrystals may coarsen through migration of GBs, which often takes place at temperatures around a half of the melting point, or below.[2] The tendency of grain coarsening increases for smaller grains.[3–5] Significant coarsening may take place for nano-sized grains even at room temperature for some metals.[5] Another option for stabilization is to form metastable amorphous solids or glasses, in which atoms are arranged disorderly with short/medium range ordering only.[6] The transformation into amorphous states from polycrystalline solids with extremely fine grains and a high GB density is thermodynamically favorable. Indeed, amorphization was observed in alloys with specific compositions as their grain sizes are reduced typically below few nanometers (e.g., in Ni-P,[7] Ni-W,[8] Al-Mn.[9] Nevertheless, amorphous solids are compositional sensitive and rarely formed in pure metals and most alloys in conventional conditions. Stabilizing nanograined pure metals and non-glass-forming alloys is challenging without addition of foreign elements.",
    "2": "In 2018, an abnormal size effect of grain coarsening was uncovered in nanograined pure Cu and Ni processed through plastic deformation. With reducing grain size below about $7 0 ~ \\mathrm { n m }$ in Cu (and ~ 50 nm in Ni), contradictory to the common wisdom, the grain coarsening temperature increases rather than decreases. This unusual phenomenon originates from autonomous relaxation of GBs into low-energy states, triggered by their interaction with partial dislocations below a critical grain size.[10] The relaxed GBs with a reduced excess energy leads to an elevated stability for smaller nanograins against coarsening under thermal and mechanical stimuli.[10,11] The finding not only sheds lights on stabilizing nanograined structures in metals, but also enlightens a fundamental question that if alternative metastable structures, other than amorphous solids, may be adopted as polycrystalline metals are refined to the extreme scales.",
    "3": "Aiming at this question, we modified the processing and refined grains of pure Cu further down to few nanometers. Through careful structural characterization combined with molecular dynamic (MD) simulations, we discovered a novel metastable state in metals with grains of few nanometers in size, in which GBs evolved into triple (3D) periodical minimal interface (TPMS) structures constrained with dense twin-boundary networks.[12] The unique structure was named as Schwarz crystal structure, after the German mathematician, Hermann A. Schwarz (1843-1921). As proved mathematically in the eighteenth century, the mean curvature is zero at every point on a minimal surface: the positive (hill-like) and negative (bowl-like) curvatures balance one another. Hermann Schwarz found that the saddle-like shape of minimal surfaces can be constructed to extend forever in 3D space by a periodic repetition of identical curved units, forming the TPMS structures.[13] The building units can be assembled into 3D structures with different symmetries (P-surface, D-surface, and G-surface), dividing the space into interpenetrating networks. With such GB-network structures, GB migration is suppressed in metals even at temperatures very close to the equilibrium melting point $( T _ { \\mathrm { m } } )$ .[12] In this paper, I will review this discovery beginning from the precursory GB relaxation process in nanograined metals. The formation and structure characteristics of the Schwarz crystals will be introduced with experimental and MD simulations. Thermal stability, strength, as well as several diffusional processes including precipitation, Spinodal decomposition, and melting of Schwarz crystals in different metals and alloys will be discussed. Perspectives and future studies on this novel structure are to be addressed in the summary part.",
    "4": "# II. STRUCTURAL RELAXATION OF GBIN NANOGRAINED METALS",
    "5": "# A. An Abnormal Grain Size Effect on Thermal Stability",
    "6": "Several techniques have been developed in the past decades for refining grains of metals and alloys into the micrometer and nanometer scales through plastic deformation.[14–17] One of these top-down processes is to deform surface layers on bulk metals for producing nanostructures, namely, surface nanocrystallization.[14] Gradient plastic deformation is introduced in the surface layer with a varying strain and strain rate along depth through various treatment modes such as surface impact,[14] surface grinding,[18] or surface rolling,[19] generating a structure gradient in grain size or in twin density, or both. Grains may be refined to a level of ten nanometers in the treated surface and to the micro-scale at about a millimeter depth.[18–23] Such a gradient nanograined surface layer offers a unique venue for delving into grain size effects on properties in a wide size range without any change in chemical composition.",
    "7": "Using the surface mechanical grinding treatment at the liquid nitrogen temperature, we prepared a layer of gradient nanograined structure on surfaces of a pure Cu rod [10] : grain sizes increase gradually from about $4 0 ~ \\mathrm { { n m } }$ in the topmost surface to about $7 0 ~ \\mathrm { n m }$ at $\\sim 2 0 \\ – \\mu \\mathrm { m }$ depth and $2 0 0 ~ \\mathrm { n m }$ at $\\sim 1 5 0 – \\mathrm { m m }$ depth (Figure 1(a)). For examining grain size effects on thermal stability, the sample was annealed at various temperatures and characterized using scanning electron microscopy (SEM) and transmission electron microscopy (TEM) observations. As annealing above $3 7 3 \\mathrm { ~ K ~ }$ , in the subsurface layer (a depth span of 20 to $5 0 ~ \\mu \\mathrm { m }$ ) with original grains of 70 to $1 1 0 ~ \\mathrm { { n m } }$ in size, we observed sporadic coarsened grains. Coarsening became more evident at higher annealing temperatures, and the lower front of the coarsening layer migrated downward while the upper front upward slightly, indicating the smaller grains in the top layer are more reluctant to coarsen.",
    "8": "In common wisdom, smaller grains are less stable. Coarsening was expected to onset firstly from the smallest grains in the topmost surface layer, rather than the larger ones in the subsurface layers. But no coarsening was detected in the top $2 0 \\mathrm { - } \\mu \\mathrm { m }$ -thick surface layer as annealed at $4 3 3 \\mathrm { ~ K ~ }$ for 1 hour, while submicrometer-sized grains in subsurface layers grew into the micrometer scales (Figure 1(b) through (d)). Prolonging the annealing to $1 2 \\mathrm { ~ h ~ }$ has a negligible influence on the nanograin stability. We determined the coarsening temperature with different grain sizes and found it drops at smaller sizes for grains above $7 0 ~ \\mathrm { n m }$ , agreeing with the documented trend. But smaller nanograins below $7 0 ~ \\mathrm { n m }$ become more stable. The instability temperature for $4 0 ~ \\mathrm { { n m } }$ -grains increases up to $0 . 4 5 T _ { \\mathrm { m } }$ which is higher than the recrystallization temperatures of coarse-grained $\\mathrm { C u }$ (Figure 2(a)).[10] Before analyzing the mechanisms underlying the abnormal grain size effect below $7 0 ~ \\mathrm { n m }$ , we eliminated doubts on contamination and texture in the top surface layer possibly induced during processing. Electron diffraction analysis under TEM combined with electron backscattered diffraction (EBSD) showed a consistent weak $\\{ 1 1 1 \\} < 1 1 0 >$ texture in the surface layer within $1 { - } 4 0 ~ \\mu \\mathrm { m }$ depth in the as-prepared sample. No chemical composition change was detected from energy-dispersive X-ray spectroscopy and electron energy loss spectroscopy in the surface layer deeper than $0 . 5 \\ \\mu \\mathrm { m }$ from the treated surface. This is understandable as atomic diffusivity is very low at liquid nitrogen temperature. Hence, the doubtful impurity effect can be excluded as the measured data in the topmost $1 ~ \\mu \\mathrm { m }$ -thick layer was removed from analysis.",
    "9": "We prepared another pure Cu sample using the same treatment with lower strain rates at $1 7 3 \\ \\mathrm { K }$ , in which grain sizes increase gradually from submicrometers in the top surface layer to micrometers with depth. Annealing this sample above $4 3 3 \\mathrm { ~ K ~ }$ , grain coarsening was found to start simultaneously in the top surface with the finest grains and in the subsurface layer with larger grains. It reflects the abnormal thermal stability observed below $7 0 ~ \\mathrm { n m }$ is not resulted from processing-induced contamination. This conclusion is confirmed by a recent study on the impurity effects on the abnormal thermal stability in Cu,[24] as will be presented in Section II-C.",
    "10": "# B. Plastic Deformation Induced GB Relaxation",
    "11": "The grain coarsening kinetics is governed by the GB mobility and the driving force for GB migration.[25,26] The former is sensitive to GB structure and the latter is proportional to GB energy and curvature. Both may be reduced by lowering the GB excess energy, either by alloying with foreign elements[27–30] or through structure relaxation,[31] abate GB migration as a result. Previous studies showed GB structures can be adjusted to lower their excess energy through interaction with partial dislocations as demonstrated by MD simulations on a number of symmetric tilt GBs in metals.[32,33] A GB may dissociate into two or more GBs connected by stacking faults when partial dislocations emit from the boundary, resulting in relaxation in GB region with decreased excess energy. This GB relaxation mechanism was verified in Au and Cu[34] $\\mathrm { C u } ^ { [ 3 4 ] }$ under high-resolution TEM observations, which is consistent with an evidence in Cu that GBs are structurally relaxed by interaction with nano-scale coherent twins, so that atomic transport along GBs is retarded.[35] In the past decades, a transition in deformation mechanism from full dislocation slip to partial dislocations was revealed in metals when grain sizes are reduced to a critical size that equals to the dislocation splitting distance.[36–38] It usually varies from few to $\\sim 5 0 ~ \\mathrm { n m }$ for typical face-centered-cubic (FCC) metals like Ni, Cu, Ag, and Al, depending upon the resolved shear stress and the energies of both stable and unstable stacking faults.[39] The transition, as experimentally verified in a number of metals,[10,11,40–42] means in deforming metals with grains below the critical size, partial dislocations, rather than full dislocations, are manipulated that may interact with GBs and lead to relaxation of GB structures. In other words, plastic straining may not only refine grains through GB manipulation, but also autonomously trigger structural relaxation of GBs in the metals when grains are small enough.",
    "12": "The critical grain sizes for the full-to-partial dislocation transition can be estimated from the stacking fault energy, or alternatively from the critical shear stresses to nucleate a full dislocation and Shockley partials, approximating the source size equal to the grain size $( D )$ . In terms of the classical Orowan relation,[43] multiplying full dislocations requires a Frank-Read-type source with a minimum grain size $( D ^ { * } )$ at the yield strength $( \\sigma _ { \\mathrm { y } } )$ that is grain size dependent. In other words, bowing out of full dislocations in grains smaller than $D ^ { * }$ is inhibited and initiation of partials is preferred instead:",
    "13": "$$\nD ^ {*} = \\frac {\\mu b}{\\sigma_ {y} (D ^ {*}) / m} \\tag {1}\n$$",
    "14": "where $1 / m$ is the Schmid factor. It means dislocation bowing out is inhibited at the most favored slip system with the largest resolved shear stress $( 1 / m = 1 / 2 )$ while only partial dislocations can be emitted in grains smaller than $\\boldsymbol { D } ^ { * ( 1 / 2 ) }$ . The calculated $D ^ { * ( 1 / 2 ) }$ is 40, 35, and $2 2 ~ \\mathrm { { n m } }$ for Ag, Cu, and Ni, respectively, which agree with that from the estimated dislocation splitting distances in terms of stacking fault energy.[44] They are consistent with the stable grain sizes against mechanically driven grain coarsening.[11] Taking an average $1 / m = 1 / 3$ for polycrystals, we obtain the critical grain sizes $D ^  * ( 1 /$ $^ { 3 ) } = \\dot { 7 } \\dot { 7 }$ , 70, and $3 5 \\mathrm { n m }$ for Ag, Cu, and Ni, respectively, corresponding to the onset grain sizes for the full-to-partial transition. They agree approximately with the inflection grain sizes of coarsening in these metals. The critical size for Cu is exactly the turning point of the abnormal thermal stability in our experiments.[11] Structural examination of nanograined Cu samples confirmed that deformation is dominated by full dislocations for grains above $7 0 ~ \\mathrm { n m }$ and by partials for smaller grains, in which high density through-grain twins and stacking faults are obvious. Evidences of relaxed GB structures were frequently identified under high-resolution TEM in grains below the critical size, analogous to the extended GB structure with the emission of partial dislocations.[34] The relaxation of GBs is also supported by an obvious drop in the average GB excess energy in Cu around the critical grain size, from a normal GB energy of about $0 . 5 \\overline { { 2 } } \\ \\mathrm { J / m } ^ { 2 }$ to $0 . 2 3 { \\cdot } 0 . 2 7 ~ \\mathrm { J } / \\mathrm { m } ^ { 2 }$ (Figure 2(b)).[10] Interaction of thermally induced twins with GBs may also relax GBs in Cu with a wide grain size range up to submicrometers.[45] The coarsening temperatures of these grains after the thermal-GB-relaxation may increase to about $0 . 6 \\ T _ { \\mathrm { m } }$ . The relaxation of GBs also has a pronounced effect on mechanically driven GB migration in metals. By straining the gradient nanograined specimens under quasistatic tension, a peak coarsening rate was found for nanograins at an initial size of $\\sim 7 5 ~ \\mathrm { n m }$ , coincident with the critical grain size of thermal stability (Figure 3).[46] The comparable critical sizes imply analogous effects of relaxation on migration of GBs driven either mechanically or thermally, as also evidenced in Ni and Ag.[11] The abnormal grain size effect on thermal stability and the associated GB relaxation have been observed in other FCC metals including pure Ni, Ag, Al[41] and some alloys[50–52] processed through plastic deformation. In fact, hints of structural relaxation of GBs were noticed in earlier experiments. For instance, as pure Ni powders were ball-milled intensively, the stored enthalpy of the milled metals drops significantly as grains are refined to $\\sim 1 0 ~ \\mathrm { n m }$ , deviating sharply from the ordinary trend.[53] Similar observations were reported in the ball-milled Ru and AlRu systems.[54] While other effects may not be excluded, relaxation of GBs into lower-energy states in the nanograined is likely one of the dominant mechanisms responsible for the abnormal behaviors.",
    "15": "# C. Impurity Effect on GB Relaxation",
    "16": "Impurities are inevitable in metals that may affect behaviors of dislocations and interfaces, as exampled by the drag effect of impurity atoms on GB migration kinetics that makes the less-pure metals thermally and mechanically more stable.[55–57] Impurity effects on the GB relaxation process in metals were investigated in Cu of different purities from 99 pct (2N) to 99.9999 pct wt. (6N). For each purity, we took a pair of samples with different grain sizes and GB structures but with the same chemical compositions, one with a mean grain size of $6 0 ~ \\mathrm { { n m } }$ (below the critical size) and relaxed GBs (denoted as RNG-xN, $ { x } = 2$ , 3, 4, 5, and 6), and another with $1 0 0 ~ \\mathrm { { n m } }$ -grains (above the critical size) and unrelaxed GBs (NG-xN).",
    "17": "In the NG-xN samples, grain coarsening temperatures decrease at higher purities, from ~ 373 K (NG-2N) to 313 K (NG-6N), agreeing with the usual trend of ‘‘purer and less stable’’ (Figure 4).[24] But the scenario is different in the RNG-xN samples. Grains in the RNG-2N started growing at $\\sim 4 1 3 \\mathrm { ~ K ~ }$ while some nanograins may survive at about $5 2 3 \\mathrm { ~ K ~ }$ , showing that the coarsening process is sluggish in a wide temperature span (110 K). Both the onset temperature and the span are much larger than that in the NG-2N. In the RNG-xN samples of higher purities the coarsening temperature (and hardness) increases, rather than decrease, to $5 1 3 \\mathrm { ~ K ~ }$ in the RNG-5N, which is about $2 0 0 ~ \\mathrm { K }$ above that in the corresponding NG-xN samples (Figure 4). The measured activation energy for grain coarsening also verified intensified GB relaxation in purer Cu samples. These evidences suggest impurity atoms may segregate at GBs, hindering emission of partial dislocations from the boundaries and making the GB relaxation process more difficult.",
    "18": "# D. GB Relaxation in Nanograined Alloys",
    "19": "GB relaxation processes were induced in a number of binary and multicomponent FCC alloys.[50,51] Nanograined structures of Cu-Ni solid solutions (5 and 10 at.pct Ni) were prepared using surface mechanical grinding treatment in liquid nitrogen. The grain coarsening temperature of the alloys is about 150- 200 K higher than that of pure Cu. A similar grain size dependence was found in the alloys with a critical size around $7 0 ~ \\mathrm { n m }$ for the stability up-turn (Figure 5(a)). It speaks at that GB relaxation was triggered in the nanograined alloys below the critical size although their stacking fault energies are higher than that of pure Cu.[51] $\\mathrm { { C u } }$ Alloying Cu with Al decreases stacking fault energy, to 25 and $\\sim 1 2 ~ \\mathrm { m J / m } ^ { 2 }$ at 5 and 10 at.pct Al, respectively.[66,67] The deformation-induced GB relaxation was observed in the alloys with grains below ~ 70 nm with a similar size effect on coarsening temperature. But thermal stability does not increase monotonically below the lowest stability size (Figure 5(b)). A drop in coarsening temperature was detected at smaller sizes below $6 0 ~ \\mathrm { { n m } }$ with 5 pctAl and $4 5 ~ \\mathrm { { n m } }$ with 10 pctAl. This was attributed to a changed deformation mechanism in finer nanograins, leading to different degrees of relaxation in GB structures in which competition between twinning and formation of stacking faults may play a key role.",
    "20": "In Al-Mg (5at.pct) alloys with grain sizes of $3 0 ~ \\mathrm { { n m } }$ the deformation-induced GB relaxation leads to much higher coarsening temperatures and hardness than that of the submicro-grained counterparts. In addition, depletion of $\\mathrm { M g }$ was found at the relaxed GBs, rather than segregation, distinct from that in normal Al-Mg alloys.[71,72] This effect may originate from the compressive strains in the vicinity of the relaxed GBs, implying possible variations in GB chemistry are induced with the structural relaxation that may also play a part in stabilizing nanograined alloys.[50] GB relaxation was induced in single-phased multicomponent Ni-Co-Cr alloys as grains are refined below $3 0 ~ \\mathrm { { n m } }$ through plastic deformation.[52] The stabilized GB-networks that are interlocked with abundant twin boundaries inhibit significantly diffusional creep processes at elevated temperatures. The obtained creep resistance was unprecedented with creep rates of ~ $1 0 ^ { - 7 }$ per second under gigapascal stress at $7 0 0 ~ ^ { \\circ } \\mathrm { C }$ (~61 pct $T _ { \\mathrm { m } } )$ , outperforming that of conventional superalloys.[73–78]",
    "21": "# III. A NOVEL METASTABLE STRUCTURE IN METALS WITH EXTREMELY FINE GRAINS",
    "22": "With the increased stability of nanograins owing to GB relaxation below the critical grain size, we are curious about the ultimate stability and structure in the polycrystalline metals when grains are reduced to extremely fine scales, say, to few nanometers. To clarify this, we intensified straining to refine nanograins further in Cu. We removed the top $2 0 \\ \\mu \\mathrm { m }$ -thick surface layer with nanograins from the Cu rod processed with surface mechanical grinding treatment, and deformed the foil again using torsion under a pressure of 10 GPa in liquid nitrogen. After rotation of multiple cycles, a mixed nanograined structure was formed in the foil sample, consisting of domains with grains of few nanometers in size embedded in regions with larger grains (averagely ~ 25 nm in size).[12] The extremely fine-grained domains are irregularly shaped and around ten micronmeters in size The extremely fine-grained domains exhibit a typical manifold structure under bright-field TEM observations (Figure 6(a)), containing ‘‘darker’’ regions and ‘‘brighter’’ ones, seemingly in form of continuous aggregates or chains. When the sample is titled, the darker regions may turn bright and the brighter ones become dark, indicating both regions are crystalline grains with different crystallographic orientations. These 3-dimensional chains interlock with each other (or are entangled together), forming continuous (or bi-continuous) networks throughout the sample, analogous to that the typical manifold structure normally seen in the bicontinuous lipid-water phases.[79] The chains are bounded by curved interfaces, of which the structures do not differ from that of the general GBs in the conventional polycrystals. But the geometry of the interfaces, as will be addressed later, exhibits the TPMS structure, distinct fundamentally from that in conventional polycrystalline metals.",
    "23": "Careful analysis revealed that the continuous chains consist of tiny irregularly shaped crystalline grains of similar contrasts (similar transparencies to electron beam). In each aggregate or chain, twin or CSL boundaries were noticed among neighboring tiny grains of similar contrasts (Figure 6(b)). High-resolution TEM images showed roughly equiaxed nano-sized crystallites with various orientations and most grains are few nanometers in size (Figure 7(a)). Nearly continuous diffraction rings of FCC Cu were obtained from electron diffraction of plenty of grains, a hint of seemingly random crystallographic orientations of the nanograins. The tiny grains are bounded with each other by atomically distinct interfaces, without any amorphous phase or pores. The full crystallinity of the single FCC phase is supported by X-ray diffraction. Precession electron diffraction under TEM (Figure 7(b)) showed that $\\sum 3$ twin boundaries with a misorientation of $6 0 ^ { \\circ }$ constitute about 25 pct GBs in the extremely fine domains. Other interfaces separating the nanograins, including ~ 20 pct low- $\\displaystyle \\sum$ CSL boundaries, are with randomly distributed misorientations. Typical structural characters of relaxed GBs were found in the boundaries, such as the associated GB structural units.",
    "24": "Under high resolution TEM, we saw diverse geometries of individual grains. Plenty of grains are bounded with faceted (111) and (100) atomic planes, rather than curved boundaries. A typical grain imaged along [110] zone axis as in Figure 8(a) is distinguishable by four faceted {111} and two $\\{ 0 0 1 \\}$ boundaries. Some grains contain through-grain twins or stacking faults (Figure 8(b)), with {111} coherent twin boundaries spaced by only few atomic layers. Stacking fault zones were detected between the truncated-octahedron-shaped nanograins (Figure 8(c)), agreeing with that in Fig 6(b). Statistically, grains smaller than 3 nm have 62 pct {111} faceted boundaries and 33 pct {100}, with a frequency ratio roughly 2:1. The boundaries are 52 pct $\\{ 1 1 1 \\}$ and 28 pct {100} for grains of 3 to $1 0 ~ \\mathrm { { n m } }$ in size. This frequency ratio disappeared for grains larger than $1 0 ~ \\mathrm { { n m } }$ .",
    "25": "The grain shapes seem to resemble the truncated octahedron.[80] HRTEM images of the defect-free grain in Figure 8(a) fit perfectly with truncated octahedral projected along [100] axis, so do the twin/fault-containing grains with the twinned or faulted polyhedra (Figures 8(b), (c)). Projecting a truncated octahedron along [001], one may see four {111} and two $\\{ 1 0 0 \\}$ boundary planes with a number ratio of 2:1, coincident with what we found. Apparently, the truncated-octahedral are favorable shapes for the tiny grains below $1 0 ~ \\mathrm { { n m } }$ . Note that lattice images on the corners of the grains (Figures 8(a), (b), as arrowed) are blurred or missing in the TEM images, that will be discussed later.",
    "26": "The thermal stability of the extremely fine grains was characterized by annealing isothermally at various temperatures. Surprisingly, apparent grain coarsening was not detected as the annealing temperature is increased to $1 3 4 8 \\mathrm { ~ K ~ } , \\sim 9 \\mathrm { ~ K ~ }$ below $T _ { \\mathrm { m } }$ of Cu (Figure 9(a)). After holding at this temperature for $1 5 ~ \\mathrm { m i n }$ , the polyhedron-shaped grains were still observable with distinct boundaries, of which the average size $( \\sim 1 1 \\pm 2 . 3 \\ \\mathrm { n m } )$ is slightly larger than that before annealing. Twin density increased in the annealed nanograins (Figure 9(b)). Elevating the temperature to few degrees above $T _ { \\mathrm { m } }$ resulted in melting and disappearance of nanograins. The observation says that prior to melting, the nanograins did not experience substantial coarsening.",
    "27": "For comparison, we measured the thermal stability of $2 5 ~ \\mathrm { { n m } }$ -grains in which the extremely fine-grained domains are embedded. Obvious coarsening of the nanograins was found after annealing above ~ 1000 K (Figure 9(a)). Clearly, the measured instability temperatures of the extremely fine grains and $2 5 ~ \\mathrm { { n m } }$ -grains fall on the extrapolated line of the grain size dependence of coarsening temperature observed previously in the nanograined Cu samples with relaxed GBs.[10] The extremely fine grains of Cu exhibit a higher thermal stability than any reported data in the literatures for pure Cu[45,59,62,81–86] $\\dot { \\mathrm { C u } } ^ { [ 4 5 , 5 9 , 6 2 , 8 \\tilde { \\mathrm { I } } - 8 6 ] }$ with nanograins and deformed coarse-grains, and that for the amorphous Cu-based The measured nanoindentation hardness of the extremely fine grains is as high as $4 . 7 \\pm 0 . 2$ GPa, well above the documented hardness for nanograined Cu samples and amorphous Cu-based alloys[84,87–92] (Figure 10). We estimated the yield strength from the measured hardness and found it is roughly in vicinity of the ideal shear strength of Cu by considering the temperature effects.[93] Strength determined from plenty of Cu samples was found to follow the classical Hall-Petch relationship when grain sizes exceed $3 0 ~ \\mathrm { { n m } }$ . Below $3 0 ~ \\mathrm { { n m } }$ , a plateau in strength or even softening appears.[87,88,90,91] In contrast, this trend does not appear in our samples. The observed continuous hardening speaks that the GB-mediated deformation mechanisms usually observed in nanograined metals (such as GB migration or sliding) cease to operate in the extremely fine grained Cu.",
    "28": "# C. Atomistic Simulations",
    "29": "The unusual stability observed underlies a different structure is adopted in the extremely fine grained Cu samples. To unmask such a structure and the associated GB networks, we firstly proposed an initial structure in terms of the observed geometries and structures of the individual nanograins, then, performed MD simulations to relax the structure by heating or straining based the interatomic potential.",
    "30": "Our TEM observations combined with the reconstructed atomic models showed the truncated-octahedron is a representative prototype geometry for a large portion of individual nanograins, either perfect or those contain twins or stacking faults. Accordingly, one may perceive the potential structures based on the wellknown Kelvin conjecture,[94] i.e., constructing a topological polycrystalline configuration with equal-sized truncated-octahedral-shaped grains (Figure 11). Such a model represents a simple geometrical solution for idealized 3D polycrystals with a nearly minimum area of GBs.[95] The structure is also reasonable for 3D space-filling coherent twin boundary (CTB) networks, considering a substantial amount of twin boundaries in our experimented samples.[96] We constructed an extended Kelvin supercell with sixteen truncated-octahedral-shaped grains of equal size in a body centered cubic array. Detailed description of the supercell structure (as shown in Figure 11) can be found in,[12] within which 3D space-filling CTB-networks were constructed.[96] Taking an initial grain size of $3 . 2 7 ~ \\mathrm { n m }$ in the extended Kelvin polycrystal as a starting structure for simplicity, we relaxed the sample using MD simulations by heating it up to various temperatures based on the interatomic potential developed with the embedded atom methods.[97] The heating rate is about 8 K/ns. During MD heating, the supercell structure relaxed and the GBs gradually transform into different configurations through extensively GB events including reaction and migration. At triple lines or junctions of GBs, dissociation and coalescence of GBs are triggered, associating with some R9-type GBs. Migration of twist GBs was found to become substantial with increasing temperature. Heated to $7 6 0 ~ \\mathrm { K }$ , we found some grains shrank and finally disappeared owing to migration of GBs, but the entire GB-network survives. The GB-networks eventually developed into a configuration that topologically resembles a kind of TPMS, the Schwarz-D surface[13,98] (Figure 12). During heating, the built-in CTB network is quite stable against thermal fluctuations. We imposed plastic strain to the supercell sample at low temperatures and obtained the same Schwarz-D interface structure. It means the adopting the TPMS structure is an energetically more favorable for relaxing GBs in the ploycrystals under thermal or mechanical stimuli.",
    "31": "It is known that the Kelvin polycrystal provides a unique and efficient structure for space-filling arrangement of grains. But the total GB area can be further reduced by forming the Schwarz-D interface structure.[99] MD results showed the transformation from Kelvin polycrystals to Schwarz-D interfaces is a process thermodynamically driven by minimization of GB area, and the polycrystals with Schwarz-D interfaces become more stable than the starting Kelvin polycrystals. As a TPMS, the Schwarz-D interfaces possess the minimal interface area and a zero-mean-curvature, implying the driving force to GB migration vanishes.",
    "32": "In addition, high-density CTBs are generated during the MD relaxation, which interlock with the Schwarz-D interface on both sides (Figure 12(a)). The Schwarz-D interfaces constrained by stable CTB-networks forms a unique and robust structure to suppress migration of GBs and CTBs, preventing GBs from developing substantial curvatures to escape. Our simulations indicated that with the Schwarz-D interface only, such an extraordinary stability cannot be achieved, nor with the nanotwinned structures only.",
    "33": "As the sample was heated to temperatures in vicinity of the melting point, roughening of GBs occurs in the Schwarz-D structure, rather than grain coarsening. At 1321 K, liquid phase is heterogeneously nucleated, demonstrating the upper thermal stability limit of the Schwarz-D structure. This remarkable stability is consistent with what we observed experimentally (Figure 10). Simulations showed an evident grain size effect for the transformation kinetics and stability of the Schwarz-D structure. When an extended Kelvin polycrystal with a grain size of $6 . 5 4 ~ \\mathrm { n m }$ is heated, it transformed into Schwarz-D interfaces (D-SC I and D-SC II) at $\\sim 1 2 0 0 ~ \\mathrm { K }$ (Figure 13),[100] of which stabilities are essentially the same. A reduced thermal stability of the Schwarz-D structure was noted with a decreasing grain size, see Figure 14(a).",
    "34": "We conducted uniaxial tensile tests in MD simulations on the Schwarz-D structure constrained with CTB-networks at different temperatures and strain rates.[12] It was found the GB activities are suppressed entirely during the deformation, including GB sliding or GB migration. The primary deformation mode is twinning or generation of stacking faults, of which the critical stress is temperature-dependent. The yield strength was found being $1 . 8 \\mathrm { - } 2 \\ \\mathrm { G P a }$ at $3 0 0 ~ \\mathrm { K }$ , which is larger than the experimental data. At $1 0 ~ \\mathrm { K }$ , the strength increased to a value comparable to the ideal shear strength determined from first-principles calculations.[93] From the MD simulations, we found the structural symmetries of Schwarz-D structure along $< 1 1 1 >$ orientations (Figure 14(b)) agree well with the symbolic honeycombed grains (Figure 14(c)) and the manifolded chains observed experimentally (Figure 6(a)). The dissociation of triple lines and junctions of GBs during the transformation to Schwarz-D structure may explain our high-resolution TEM images of the disappeared corners in the tiny polyhedron-shaped grains (Figures 8(a), (b)).",
    "35": "Based on the experimental evidences and MD simulation results, one may see that an extremely high thermal and mechanical stability is achievable in pure Cu with nano-sized grains in which the minimal-interface structure constrained by CTB-networks is adopted. The unique structure, termed as ‘‘Schwarz crystal’’, provides an alternative metastable state for polycrystals in metals, distinct from the amorphous solid states.",
    "36": "By using the cryogenic high-pressure torsion process, grains were refined into several nanometers in a number of pure FCC metals with very different stacking fault energies. Analogous to that in Cu, the Schwarz crystal structures were identified in these metals with the extremely fine nanograins that exhibit extraordinary thermal stability and ultrahigh hardness. Taking Al (99.995 wt. pct pure) as an example, a typical Schwarz crystal structure was formed when grains were refined to about $6 \\mathrm { n m }$ in average size as the plastic strain exceeds 50 under a pressure of $1 0 \\mathrm { \\ G P a }$ . The Schwarz crystal structure remains stable up to $9 2 8 { \\mathrm { ~ K } } , \\sim 0 . 9 9 { \\mathrm { ~ \\small ~  ~ } }$ $T _ { \\mathrm { m } }$ of Al. Its hardness is unprecedented, as high as 2.51 GPa, well above $0 . 6 5 \\mathrm { \\ G P a }$ for $1 0 0 ~ \\mathrm { { n m } }$ -grains.[101] A similar structure was formed in pure Pt after the cryogenic deformation, in which grain sizes are about $2 { \\cdot } 3 \\ \\mathrm { n m }$ in average.[10 2] Roughly symmetric arrangement of the tiny grains can be identified (Figure 15), consistent with that in the MD simulation. Twins are frequently observed in the extremely fine Pt grains although the stacking fault energy is very high. Similarly, thermal stability of the Schwarz crystal structure is as high as $1 9 2 3 \\mathrm { ~ K ~ }$ ${ \\it \\Omega } _ { [ - 0 . 9 4 \\textit { T } _ { \\mathrm { m } } }$ of Pt).",
    "37": "Schwarz crystal structures were also formed in Al-Mg[103] and Al-Zn[104] alloys through cryogenic high-pressure torsion. Both alloys consist of crystalline grains below $1 0 \\ \\mathrm { n m }$ in size with single-phased supersaturated Al solid solutions. Distribution of solute atoms are uniform throughout the samples without detectable segregation, nor with any precipitates in the as-prepared state. The Schwarz crystal structures of the supersaturated solid solution exhibit very high thermal stability against diffusional processes as will be discussed in the following section.",
    "38": "# IV. DIFFUSIONAL PROCESSES IN SCHWARZ CRYSTAL STRUCTURES",
    "39": "The most distinguished feature of the Schwarz crystal structure in metals is the extreme thermal stability against GB migration at elevated temperatures. It speaks that GBs in the Schwarz crystal are immobile at high temperatures, which is contradictory to our common believe that GBs provide fast diffusion channels for atom diffusion in polycrystalline metals.[105,106] To verify this unprecedented behavior, we investigated several diffusional processes in Schwarz crystal structures of Al-Mg and Al-Zn alloys because Al is a high-diffusivity metal with a low melting point, and $\\mathrm { M g }$ and $Z \\mathrm { n }$ are its most diffusive alloying elements in Al alloys.[107]",
    "40": "# A. Precipitation, Grain Coarsening, and Melting in Schwarz Crystal Al-Mg Alloys",
