Repository: LeonardLeiT/SCI4RAG

<h1 align="center">SchwarzRAG</h1>
  <a href="./README.md">English</a> |
  <a href="./README_zh.md">简体中文</a>
<details open>
<summary><b>📕 Table of Contents</b></summary>

- 💡 [Project Overview](#-project-overview)
- 🔥 [Latest Updates](#-latest-updates)
- 🌟 [Quick Start](#-quick-start) 
- 🌟 [Key Features](#-key-features)

## 💡 Project Overview

SchwarzRAG is an intelligent retrieval system built on deep document understanding, specializing in research evolution tracking, knowledge retrieval, and professional assistance for the Schwarz Crystal domain. As a vertical domain LLM application, it provides conversational interaction, intelligent agency, and information query capabilities.

File: users/administrator/schwarz/data_clean/20260214T140506_0fc9cec194/main_letter.json (part 2 of 2)
{
    "41": "By deforming a coarse-grained supersaturated $\\mathbf { A l } ( \\mathbf { M g } )$ solid solution sample with a 15 wt. pct $\\mathrm { M g }$ using the cryogenic high-pressure torsion, we generated the Schwarz crystal structure in the single-phased $\\mathbf { A l } ( \\mathbf { M g } )$ samples with grains of $8 \\ \\mathrm { n m }$ in average size. The equilibrium phase diagram says that an Al-15 pctMg alloy is dual-phased (a-Al and $\\mathrm { A l } _ { 3 } \\mathrm { M g } _ { 2 } )$ ) below $7 0 0 ~ \\mathrm { K }$ , a single $\\mathscr { X }$ -Al solid solution at $7 0 0 ~ \\mathrm { K }$ to 736 K, and $\\alpha \\cdot$ -Al mixing with liquid at $7 3 6 { - } 8 5 5 \\mathrm { ~ K ~ }$ .[108] Several diffusional processes may occur when the supersaturated $\\mathbf { A l } ( \\mathbf { M g } )$ solution is heated to different temperatures. They include precipitation of $\\mathbf { A l } 3 \\mathbf { M } \\mathbf { g } 2$ intermetallic phase (with concurrent coarsening for fine $\\mathscr { X }$ -Al grains) below $7 0 0 ~ \\mathrm { K }$ , coarsening of a-Al grains in the single phase region, and melting of the alloy above 736 K, in which diffusion of solute atoms plays a key role. These processes, as expected, were observed in the supersaturated solution of the same compositions with grains of ~ 50 nm in size in the respective temperature ranges, consistent with that in the coarse grains.[109–111] A different scenario appeared when the Schwarz crystal sample was annealed at the corresponding temperatures. No precipitation was detected at all in the supersaturated $\\mathbf { A l } ( \\mathbf { M g } )$ solution after annealing from 373 to 723 K. Distributions of $\\mathrm { M g }$ and Al atoms in the annealed samples are homogeneous, the same as that in the as-prepared samples, and no change in lattice constant of the $\\mathscr { X }$ -Al phase was observed. It suggests $\\mathrm { M g }$ atoms stay in the supersaturated $\\mathscr { X }$ -Al nanograins in the entire temperature range studied, without segregation, or formation of intermetallic phases.",
    "42": "After annealing at $7 2 3 \\mathrm { ~ K ~ }$ for 1 hour, measured sizes of $\\mathscr { X }$ -Al grains increased slightly to $1 2 ~ \\mathrm { n m }$ , whereas no change was detected in their geometry, lattice constant, and solute distribution. In the as-annealed sample, truncated octahedron-shaped grains were detected under High-resolution TEM, not different from those in the as-prepared state. The apparent across-boundary diffusivity was estimated in terms of the method in[26] using the measured grain size change in the annealed sample. It is about seven orders of magnitude smaller than that in the sample with 50 nm-grains.",
    "43": "When the Schwarz crystal sample was annealed at $7 6 0 ~ \\mathrm { K }$ (above the solidus temperature) for 1 hour, we observed an enlarged fluctuation in Mg concentration distribution (within $6 . 6 \\sim 3 0 . 3 $ pct Mg), indicating redistribution of $\\mathrm { M g }$ atoms. Partial melting was found only when the sample was heated above 805 K, 69 K above the solidus temperature. The increased melting temperature implies an insufficient atomic diffusion in the Schwarz crystal structures to induce melting of the Al-Mg alloy at the solidus temperature. These observations are summarized in Figure 16, suggesting these diffusional processes are effectively suppressed in the Schwarz crystal Al- $\\mathbf { \\nabla } \\cdot \\mathbf { M } \\mathbf { g }$ sample, distinct from that in the nanograined and coarse-grained alloys.[72,109–112]",
    "44": "# B. Spinodal Decomposition in Schwarz Crystal Al-Zn Alloys",
    "45": "Spinodal decomposition in alloys with a miscibility gap is a benchmark process to suppress for stabilizing supersaturated phases. In spinodal alloys, composition fluctuations may result in a reduction of free energy, the supersaturated phase decomposes spontaneously through local ‘‘up-hill’’ diffusion without an energy barrier to nucleation, forming compositional modulations composed of two conjugate phases with the same lattice symmetry but different compositions.[26,113–115] Spinodal decomposition takes place in the very initial stage of many precipitation processes and eutectoid transformations, such as formation of G.P. zones in Al or Cu alloys and of cementite in steels.[26,116–118] Resisting atomic diffusion is essential to suppress spinodal decompositions that are kinetically controlled by atomic diffusion only.",
    "46": "For exploring if the Schwarz crystal structure is able to inhibit atomic diffusion, we studied a typical spinodal Al-Zn alloy with a wide miscibility gap, in which spinodal decomposition may occur around ambient temperature.[119] By using the cryogenic high-pressure torsion, we produced the Schwarz crystal structure in the single-phased supersaturated $\\mathbf { A l } ( Z \\mathbf { n } )$ solution sample with 21.7 at.pctZn and an average grain size of $9 \\ \\mathrm { n m }$ Typical $D$ -type Schwarz crystals with topological manifold structures were formed, consisting of aggregates of irregular shapes made up of individual FCC $\\mathscr { X }$ -Al nanograins, among which twin relationships were often identified. A homogeneous distribution of $Z \\mathrm { n }$ atoms was noticed in the Schwarz crystal sample.",
    "47": "Annealing the Schwarz crystal sample at temperatures within the entire coherent miscibility gap $3 0 0 ~ \\mathrm { K }$ to 494 K), we did not detect visible grain coarsening and any precipitate under TEM observation and electron diffraction. Microstructures and the EDS mapping of Zn atoms in the samples annealed at 494 K (2 K below the upper limit) for 1 h (and $^ { 1 0 \\mathrm { h } }$ as well) remained the same as that before annealing. Tiny $\\mathscr { X }$ -Al grains with faceted {111} and $\\{ 2 0 0 \\}$ boundaries were observed akin to that before annealing, and Zn atoms locate randomly in the $\\mathscr { X }$ -Al grains. No change was detected in structure and composition as annealed at $5 2 3 \\ \\mathrm { K }$ , above the miscibility gap in the dual-phase region (Figure 17(a)). Measured onset temperatures for spinodal decomposition vary with grain sizes in a trend (Figure 17(b)) similar to that of the grain coarsening temperature in pure Cu and Ni.[10] The onset temperature decreases with a reduction of grain sizes above $\\sim 1 0 0 ~ \\mathrm { ~ n m }$ , consistent with the documented results.[119,120] Below a critical size, finer nanograins become more stable and their decomposition temperature increases to $4 2 3 \\mathrm { ~ K ~ }$ at $1 6 ~ \\mathrm { { n m } }$ . The Schwarz crystal samples with extremely fine-grains are so stable that the spinodal decomposition is inhibited in the entire dual-phase range, namely, the supersaturated Al-Zn solution is stabilized with the Schwarz crystal structure.",
    "48": "The completely suppressed spinodal decomposition in the Schwarz crystal sample means that transportation of Zn (and Al) atoms is inhibited across GBs and within grain interiors as well. Given that the diffusional process is governed by the existence of vacancies, it is inferred that vacancies and their kinetics in the Schwarz crystal structures are responsible for the observed diffusion behaviors. The equilibrium vacancy concentration $( C _ { \\mathrm { v } } ^ { \\mathrm { ~ e ~ } } )$ in FCC metals can be estimated using[2] $C _ { \\mathrm { v } } ^ { \\mathrm { ~ e ~ } } = A$ exp $( - E _ { \\mathrm { v } } / k _ { \\mathrm { B } } T )$ , where $A$ is a constant, $E _ { \\mathrm { v } }$ is the formation enthalpy of vacancies, $k _ { \\mathrm { B } }$ is the Boltzmann’s constant and $T$ the temperature. For $\\mathscr { X }$ -Al, the calculated equilibrium vacancy concentration $C _ { \\mathrm { v } } ^ { \\mathrm { ~ e ~ } }$ is about $2 . 2 8 \\times 1 \\dot { 0 } ^ { - 6 }$ at $4 9 6 \\mathrm { K }$ , approximately one vacancy in a grain of about $1 5 \\ \\mathrm { n m }$ . It suggests at this temperature grains smaller than $1 5 ~ \\mathrm { { n m } }$ are too small to permit a vacancy to stay in grain interiors, from a thermodynamic point of view. Hence, it is reasonable to infer that lattice diffusion in the extremely fine grains that are essentially vacancy-free (and dislocation-free as well), is inhibited as substitutional diffusion coefficients are proportional to the probability of finding a vacancy adjacent to the diffusing atoms, despite of the enhanced atomic vibration frequencies at elevated temperatures.",
    "49": "In terms of the classical grain growth kinetics model,[26,103] we estimated the apparent across-boundary diffusivity in the Schwarz crystal Al-Zn sample, being about $7 . 8 \\times 1 0 ^ { - 2 2 } \\ \\mathrm { m } ^ { 2 } \\mathrm { s } ^ { - 1 }$ at $4 9 4 \\ \\mathrm { ~ K ~ }$ , about 10 orders of magnitude lower than the calculated diffusion coefficient of Zn at GBs of Al.[121] The much lower diffusivity agrees with that in the Schwarz crystal Al- $\\mathbf { M } \\mathbf { g }$ alloy,[103] implying the atomic transportation across the minimal interfaces is inhibited. Nevertheless, more comprehensive understanding of atomic diffusion mechanisms across and along the GBs in the Schwarz crystal structure need more in-depth investigations in the future, both experimentally and theoretically.",
    "50": "From the MD simulations, we found the GBs with minimal interface topology and zero-mean-curvature are structurally stable under thermal and mechanical stimuli, even at temperatures few degrees prior to melting. The constraint from the stable twin boundary networks may also contribute to the inherent stability. The effective constraint makes the interface migration very difficult to deviate from their stable topology, implying that transporting atoms across the boundaries is prohibited. In other words, the intensive constraint of the interfaces greatly reduces the possibility for atoms to flow (or jump) from one side of the boundary to another. While the experimental evidences are solid for the suppressed atomic diffusion in Schwarz crystal metals and alloys, the underlying mechanisms of diffusion of atoms in the novel structures are far from well understood. Clarifying atomic diffusion behaviors within the tiny grains and along the high-density GBs with TPMS topology, as well as across the boundaries needs further in-depth experimental and theoretical investigations in the future.",
    "51": "# V. SUMMARY AND PERSPECTIVES",
    "52": "Formation of Schwarz crystal structures is a stabilization process of polycrystalline metals with extremely fine grains without eliminating the large number of disordered GBs, which differs fundamentally from the GB-elimination processes known so far such as grain coarsening and amorphization (Figure 18). In such a process, atoms at GBs, together with those inside crystallites, find their own way to ‘‘emerge’’ into an atomic-level TPMS structure. In this sense, the formation process of Schwarz crystal seems a ‘‘self-assembly-like’’ structure evolution in metals triggered by intensive plastic straining at cryogenic temperatures. The transformation process itself is magic indeed, behind which many mysteries are buried, e.g., what governs the transformation kinetics? Are there any other processes that can induce the transformation? And so on.",
    "53": "The Schwarz crystal structure offers an alternative metastable state for polycrystalline metals when their grains are extremely refined, which is more stable than amorphous solids. The superior stability of GBs originates from their unique topology with zero-mean-curvature. The stabilization principle is obviously different from that of the traditional strategies with chemistry. Some crucial questions behind the nontrivial phenomena deserve future exploration. Are there alternative metastable TPMS structures in metals and any correlations between the lattice structure and the TPMS structures? What roles do CTBs play in formation of the Schwarz crystal structure? What are the alloying effects on Schwarz crystal formation? Why glasses are formed in some alloys rather than Schwarz crystal structures? In other words, what is the key factor to switch the structure selection between the Schwarz crystal and glass?",
    "54": "We have already observed a number of outstanding properties in Schwarz crystal metals and alloys, including the extremely high structure stability against thermal and mechanical stimuli as well as the inhibited atomic diffusion at high temperatures. While the intrinsic mechanism underlying these behaviors are ambiguous so far, the novel structure offers emerging opportunities for uncovering new phenomena and physical or chemical behaviors in metals. Particularly, transport dynamics of atoms and electrons at the Schwarz crystal interfaces, as well as the interactions and evolutions of various defects at elevated temperatures deserve further exploration.",
    "55": "In principle, the Schwarz crystal structures are accessible in different kinds of metals and alloys, which may provide alternative directions for designing and processing strong and stable materials for high-temperature applications. As a benchmark structure capable of inhibiting atomic diffusion at elevated temperatures, the Schwarz crystal offers new opportunities to overcome some corner-stone difficulties in traditional strategies for material processing and development."
  }
}
