Repository: LeonardLeiT/SCI4RAG

<h1 align="center">SchwarzRAG</h1>
  <a href="./README.md">English</a> |
  <a href="./README_zh.md">简体中文</a>
<details open>
<summary><b>📕 Table of Contents</b></summary>

- 💡 [Project Overview](#-project-overview)
- 🔥 [Latest Updates](#-latest-updates)
- 🌟 [Quick Start](#-quick-start) 
- 🌟 [Key Features](#-key-features)

## 💡 Project Overview

SchwarzRAG is an intelligent retrieval system built on deep document understanding, specializing in research evolution tracking, knowledge retrieval, and professional assistance for the Schwarz Crystal domain. As a vertical domain LLM application, it provides conversational interaction, intelligent agency, and information query capabilities.

File: users/administrator/schwarz/data_clean/A Novel Metastable Structure in Polycrystalline Metals With Extremely Fine Grains Schwarz Crystal/label_structure.json (part 2 of 2)
[
    "id": 79,
    "category": "main_letter",
    "content": "The measured nanoindentation hardness of the extremely fine grains is as high as $4 . 7 \\pm 0 . 2$ GPa, well above the documented hardness for nanograined Cu"
  },
  {
    "id": 80,
    "category": "figure_url",
    "content": "![](images/0f7fff2dcb81557fcb741251197d489fefc3861ab2304be3478bba4f2ed319f3.jpg)  \nFig. 10—The superior thermal stability and strength of Cu with extremely fine grains. Grain coarsening temperature $( T _ { \\mathrm { G C } } )$ ) and yield strength versus grain size in Cu. Different symbols represent data from different preparation methods.[84,87–92] ( Reprinted with permission from Ref. [12])."
  },
  {
    "id": 81,
    "category": "main_letter",
    "content": "samples and amorphous Cu-based alloys[84,87–92] (Figure 10). We estimated the yield strength from the measured hardness and found it is roughly in vicinity of the ideal shear strength of Cu by considering the temperature effects.[93] Strength determined from plenty of Cu samples was found to follow the classical Hall-Petch relationship when grain sizes exceed $3 0 ~ \\mathrm { { n m } }$ . Below $3 0 ~ \\mathrm { { n m } }$ , a plateau in strength or even softening appears.[87,88,90,91] In contrast, this trend does not appear in our samples. The observed continuous hardening speaks that the GB-mediated deformation mechanisms usually observed in nanograined metals (such as GB migration or sliding) cease to operate in the extremely fine grained Cu."
  },
  {
    "id": 82,
    "category": "main_letter",
    "content": "# C. Atomistic Simulations"
  },
  {
    "id": 83,
    "category": "main_letter",
    "content": "The unusual stability observed underlies a different structure is adopted in the extremely fine grained Cu samples. To unmask such a structure and the associated GB networks, we firstly proposed an initial structure in terms of the observed geometries and structures of the individual nanograins, then, performed MD simulations to relax the structure by heating or straining based the interatomic potential."
  },
  {
    "id": 84,
    "category": "main_letter",
    "content": "Our TEM observations combined with the reconstructed atomic models showed the truncated-octahedron is a representative prototype geometry for a large portion of individual nanograins, either perfect or those"
  },
  {
    "id": 85,
    "category": "main_letter",
    "content": "contain twins or stacking faults. Accordingly, one may perceive the potential structures based on the wellknown Kelvin conjecture,[94] i.e., constructing a topological polycrystalline configuration with equal-sized truncated-octahedral-shaped grains (Figure 11). Such a model represents a simple geometrical solution for idealized 3D polycrystals with a nearly minimum area of GBs.[95] The structure is also reasonable for 3D space-filling coherent twin boundary (CTB) networks, considering a substantial amount of twin boundaries in our experimented samples.[96]"
  },
  {
    "id": 86,
    "category": "main_letter",
    "content": "We constructed an extended Kelvin supercell with sixteen truncated-octahedral-shaped grains of equal size in a body centered cubic array. Detailed description of the supercell structure (as shown in Figure 11) can be found in,[12] within which 3D space-filling CTB-networks were constructed.[96] Taking an initial grain size of $3 . 2 7 ~ \\mathrm { n m }$ in the extended Kelvin polycrystal as a starting structure for simplicity, we relaxed the sample using MD simulations by heating it up to various temperatures based on the interatomic potential developed with the embedded atom methods.[97] The heating rate is about 8 K/ns. During MD heating, the supercell structure relaxed and the GBs gradually transform into different configurations through extensively GB events including reaction and migration. At triple lines or junctions of GBs, dissociation and coalescence of GBs are triggered, associating with some R9-type GBs. Migration of twist GBs was found to become substantial with increasing temperature. Heated to $7 6 0 ~ \\mathrm { K }$ , we found some grains shrank and finally disappeared owing to"
  },
  {
    "id": 87,
    "category": "main_letter",
    "content": "migration of GBs, but the entire GB-network survives. The GB-networks eventually developed into a configuration that topologically resembles a kind of TPMS, the Schwarz-D surface[13,98] (Figure 12). During heating, the built-in CTB network is quite stable against thermal fluctuations. We imposed plastic strain to the supercell sample at low temperatures and obtained the same Schwarz-D interface structure. It means the adopting the TPMS structure is an energetically more favorable for relaxing GBs in the ploycrystals under thermal or mechanical stimuli."
  },
  {
    "id": 88,
    "category": "main_letter",
    "content": "It is known that the Kelvin polycrystal provides a unique and efficient structure for space-filling arrangement of grains. But the total GB area can be further reduced by forming the Schwarz-D interface structure.[99] MD results showed the transformation from Kelvin polycrystals to Schwarz-D interfaces is a process thermodynamically driven by minimization of GB area, and the polycrystals with Schwarz-D interfaces become more stable than the starting Kelvin polycrystals. As a TPMS, the Schwarz-D interfaces possess the minimal interface area and a zero-mean-curvature, implying the driving force to GB migration vanishes."
  },
  {
    "id": 89,
    "category": "main_letter",
    "content": "In addition, high-density CTBs are generated during the MD relaxation, which interlock with the Schwarz-D interface on both sides (Figure 12(a)). The Schwarz-D interfaces constrained by stable CTB-networks forms a unique and robust structure to suppress migration of GBs and CTBs, preventing GBs from developing substantial curvatures to escape. Our simulations indicated that with the Schwarz-D interface only, such an"
  },
  {
    "id": 90,
    "category": "figure_url",
    "content": "![](images/553698287d1ef4e880e43895e71913c0a36253e5cdeac0639fb2cffadb21b333.jpg)"
  },
  {
    "id": 91,
    "category": "figure_url",
    "content": "![](images/2a744d4da54758236444517a2d08ba37c343f2def03fc032b27db7294a5ecd69.jpg)  \n(a)   \n(b)"
  },
  {
    "id": 92,
    "category": "figure_url",
    "content": "![](images/307c78f8099aac6449a2ec4c7d262eede876747dddfe086fba5f8641209d9e9b.jpg)  \n(c)   \nFig. 11—Atomistic model and molecular dynamic (MD) simulations of Schwarz crystals. (a) The original Kelvin model of two ideal truncated-octahedra of equal volume (K1 and K2) in 1 by 1 packing. (b) 3D space-filling CTB network was constructed with a specified lattice orientation for individual grains. (c) A polycrystal of 16 grains with an initial grain size of $6 . 6 \\ \\mathrm { n m }$ was constructed using a 4 by 4 packing Kelvin model. (Reprinted with permission from Ref. [12])."
  },
  {
    "id": 93,
    "category": "figure_url",
    "content": "![](images/1226a36671b5b72e5541db22b13ab9c8a24647f0f30cc975e0f041fb028639f7.jpg)"
  },
  {
    "id": 94,
    "category": "figure_url",
    "content": "![](images/77ba5304e182e43146311e31660ddc0fb0328e4721b354e537d0df4f73314381.jpg)  \nFig. 12—(a) MD-obtained twin-bounded polycrystalline structure at $_ { \\mathrm { ~ 0 ~ K ~ } }$ , demonstrated by 2 by 2 by 2 supercells where atoms in FCC lattice sites are removed. (b) GBs resembling the Schwarz D-interface in a 1 by 1 by 1 supercell. (Reprinted with permission from Ref. [12])."
  },
  {
    "id": 95,
    "category": "figure_url",
    "content": "![](images/812da783dba3040d7f61f3013db1691c92fec86a2adf9bd58742b1ffaf91ca51.jpg)  \nFig. 13—The two MD-obtained thermal profiles (atomic volume vs temperature) indicate that the transformations from Kelvin crystal (KC) occur at 1172 K to D–SC I or at $1 2 5 0 \\mathrm { ~ K ~ }$ to D–SC II well below the $T _ { E }$ (1358 K) of Cu. (Reprinted with permission from Ref. [100])."
  },
  {
    "id": 96,
    "category": "main_letter",
    "content": "extraordinary stability cannot be achieved, nor with the nanotwinned structures only."
  },
  {
    "id": 97,
    "category": "main_letter",
    "content": "As the sample was heated to temperatures in vicinity of the melting point, roughening of GBs occurs in the Schwarz-D structure, rather than grain coarsening. At 1321 K, liquid phase is heterogeneously nucleated, demonstrating the upper thermal stability limit of the Schwarz-D structure. This remarkable stability is consistent with what we observed experimentally (Figure 10). Simulations showed an evident grain size effect for the transformation kinetics and stability of the Schwarz-D structure. When an extended Kelvin polycrystal with a grain size of $6 . 5 4 ~ \\mathrm { n m }$ is heated, it transformed into Schwarz-D interfaces (D-SC I and D-SC II) at $\\sim 1 2 0 0 ~ \\mathrm { K }$ (Figure 13),[100] of which stabilities are essentially the same. A reduced thermal stability of the Schwarz-D structure was noted with a decreasing grain size, see Figure 14(a)."
  },
  {
    "id": 98,
    "category": "figure_url",
    "content": "![](images/d856f606abfdf6c45ed193b23e8b6a073d0dba0bb42e19483c5114739d939fe7.jpg)"
  },
  {
    "id": 99,
    "category": "figure_url",
    "content": "![](images/33e0fb78940b658f9c817b6b915bea25dd5d5c3424e9948c83de1c0e5db6c15c.jpg)"
  },
  {
    "id": 100,
    "category": "figure_url",
    "content": "![](images/ed71d29ef68ab1a2ad404588bf64119646f58fef340918e0d4e7972a93452ddd.jpg)  \nFig. 14—Grain size effect for the transformation kinetics and the thermal stability of the Schwarz-D structure. (a) Size dependence of thermal stability in D-type Schwarz crystal, $T _ { S } / T _ { E }$ vs $D _ { S } .$ . (b) MD structural symmetries of a D-SC I along $< 1 1 1 >$ orientations at 473 K, containing unit cells of $a \\sim 6 . 5 \\ \\mathrm { \\ n m }$ and $D _ { S } \\sim 4 . 6 \\ \\mathrm { { \\ n m } }$ . (c) A high-resolution TEM image of symbolic honeycombed grain with circular shape of an as-prepared Schwarz crystal Cu sample. (Reprinted with permission from Ref. [100])."
  },
  {
    "id": 101,
    "category": "main_letter",
    "content": "We conducted uniaxial tensile tests in MD simulations on the Schwarz-D structure constrained with CTB-networks at different temperatures and strain rates.[12] It was found the GB activities are suppressed entirely during the deformation, including GB sliding or GB migration. The primary deformation mode is twinning or generation of stacking faults, of which the"
  },
  {
    "id": 102,
    "category": "main_letter",
    "content": "critical stress is temperature-dependent. The yield strength was found being $1 . 8 \\mathrm { - } 2 \\ \\mathrm { G P a }$ at $3 0 0 ~ \\mathrm { K }$ , which is larger than the experimental data. At $1 0 ~ \\mathrm { K }$ , the strength increased to a value comparable to the ideal shear strength determined from first-principles calculations.[93]"
  },
  {
    "id": 103,
    "category": "main_letter",
    "content": "From the MD simulations, we found the structural symmetries of Schwarz-D structure along $< 1 1 1 >$ orientations (Figure 14(b)) agree well with the symbolic honeycombed grains (Figure 14(c)) and the manifolded chains observed experimentally (Figure 6(a)). The dissociation of triple lines and junctions of GBs during the transformation to Schwarz-D structure may explain our high-resolution TEM images of the disappeared corners in the tiny polyhedron-shaped grains (Figures 8(a), (b))."
  },
  {
    "id": 104,
    "category": "main_letter",
    "content": "Based on the experimental evidences and MD simulation results, one may see that an extremely high thermal and mechanical stability is achievable in pure Cu with nano-sized grains in which the minimal-interface structure constrained by CTB-networks is adopted. The unique structure, termed as ‘‘Schwarz crystal’’, provides an alternative metastable state for polycrystals in metals, distinct from the amorphous solid states."
  },
  {
    "id": 105,
    "category": "other",
    "content": "# D. Schwarz Crystal Structures in Various Metals and Alloys"
  },
  {
    "id": 106,
    "category": "main_letter",
    "content": "By using the cryogenic high-pressure torsion process, grains were refined into several nanometers in a number of pure FCC metals with very different stacking fault energies. Analogous to that in Cu, the Schwarz crystal structures were identified in these metals with the extremely fine nanograins that exhibit extraordinary thermal stability and ultrahigh hardness. Taking Al (99.995 wt. pct pure) as an example, a typical Schwarz crystal structure was formed when grains were refined to about $6 \\mathrm { n m }$ in average size as the plastic strain exceeds 50 under a pressure of $1 0 \\mathrm { \\ G P a }$ . The Schwarz crystal structure remains stable up to $9 2 8 { \\mathrm { ~ K } } , \\sim 0 . 9 9 { \\mathrm { ~ \\small ~  ~ } }$ $T _ { \\mathrm { m } }$ of Al. Its hardness is unprecedented, as high as 2.51 GPa, well above $0 . 6 5 \\mathrm { \\ G P a }$ for $1 0 0 ~ \\mathrm { { n m } }$ -grains.[101] A similar structure was formed in pure Pt after the cryogenic deformation, in which grain sizes are about $2 { \\cdot } 3 \\ \\mathrm { n m }$ in average.[10 2] Roughly symmetric arrangement of the tiny grains can be identified (Figure 15), consistent with that in the MD simulation. Twins are frequently observed in the extremely fine Pt grains although the stacking fault energy is very high. Similarly, thermal stability of the Schwarz crystal structure is as high as $1 9 2 3 \\mathrm { ~ K ~ }$ ${ \\it \\Omega } _ { [ - 0 . 9 4 \\textit { T } _ { \\mathrm { m } } }$ of Pt)."
  },
  {
    "id": 107,
    "category": "main_letter",
    "content": "Schwarz crystal structures were also formed in Al-Mg[103] and Al-Zn[104] alloys through cryogenic high-pressure torsion. Both alloys consist of crystalline grains below $1 0 \\ \\mathrm { n m }$ in size with single-phased supersaturated Al solid solutions. Distribution of solute atoms are uniform throughout the samples without detectable segregation, nor with any precipitates in the as-prepared state. The Schwarz crystal structures of the supersaturated solid solution exhibit very high thermal stability against diffusional processes as will be discussed in the following section."
  },
  {
    "id": 108,
    "category": "main_letter",
    "content": "# IV. DIFFUSIONAL PROCESSES IN SCHWARZ CRYSTAL STRUCTURES"
  },
  {
    "id": 109,
    "category": "main_letter",
    "content": "The most distinguished feature of the Schwarz crystal structure in metals is the extreme thermal stability against GB migration at elevated temperatures. It speaks that GBs in the Schwarz crystal are immobile at high temperatures, which is contradictory to our common believe that GBs provide fast diffusion channels for atom diffusion in polycrystalline metals.[105,106] To verify this unprecedented behavior, we investigated several diffusional processes in Schwarz crystal structures of Al-Mg and Al-Zn alloys because Al is a high-diffusivity metal with a low melting point, and $\\mathrm { M g }$ and $Z \\mathrm { n }$ are its most diffusive alloying elements in Al alloys.[107]"
  },
  {
    "id": 110,
    "category": "main_letter",
    "content": "# A. Precipitation, Grain Coarsening, and Melting in Schwarz Crystal Al-Mg Alloys"
  },
  {
    "id": 111,
    "category": "main_letter",
    "content": "By deforming a coarse-grained supersaturated $\\mathbf { A l } ( \\mathbf { M g } )$ solid solution sample with a 15 wt. pct $\\mathrm { M g }$ using the cryogenic high-pressure torsion, we generated the Schwarz crystal structure in the single-phased $\\mathbf { A l } ( \\mathbf { M g } )$ samples with grains of $8 \\ \\mathrm { n m }$ in average size. The equilibrium phase diagram says that an Al-15 pctMg alloy is dual-phased (a-Al and $\\mathrm { A l } _ { 3 } \\mathrm { M g } _ { 2 } )$ ) below $7 0 0 ~ \\mathrm { K }$ , a single $\\mathscr { X }$ -Al solid solution at $7 0 0 ~ \\mathrm { K }$ to 736 K, and $\\alpha \\cdot$ -Al mixing with liquid at $7 3 6 { - } 8 5 5 \\mathrm { ~ K ~ }$ .[108] Several diffusional processes may occur when the supersaturated $\\mathbf { A l } ( \\mathbf { M g } )$ solution is heated to different temperatures. They include precipitation of $\\mathbf { A l } 3 \\mathbf { M } \\mathbf { g } 2$ intermetallic phase (with concurrent coarsening for fine $\\mathscr { X }$ -Al grains) below $7 0 0 ~ \\mathrm { K }$ , coarsening of a-Al grains in the single phase region, and melting of the alloy above 736 K, in which diffusion of solute atoms plays a key role. These processes, as expected, were observed in the supersaturated solution of the same compositions with grains of ~ 50 nm in size in the respective temperature ranges, consistent with that in the coarse grains.[109–111]"
  },
  {
    "id": 112,
    "category": "main_letter",
    "content": "A different scenario appeared when the Schwarz crystal sample was annealed at the corresponding temperatures. No precipitation was detected at all in the supersaturated $\\mathbf { A l } ( \\mathbf { M g } )$ solution after annealing from 373 to 723 K. Distributions of $\\mathrm { M g }$ and Al atoms in the annealed samples are homogeneous, the same as that in the as-prepared samples, and no change in lattice constant of the $\\mathscr { X }$ -Al phase was observed. It suggests $\\mathrm { M g }$ atoms stay in the supersaturated $\\mathscr { X }$ -Al nanograins in the entire temperature range studied, without segregation, or formation of intermetallic phases."
  },
  {
    "id": 113,
    "category": "main_letter",
    "content": "After annealing at $7 2 3 \\mathrm { ~ K ~ }$ for 1 hour, measured sizes of $\\mathscr { X }$ -Al grains increased slightly to $1 2 ~ \\mathrm { n m }$ , whereas no change was detected in their geometry, lattice constant, and solute distribution. In the as-annealed sample, truncated octahedron-shaped grains were detected under High-resolution TEM, not different from those in the as-prepared state. The apparent across-boundary diffusivity was estimated in terms of the method in[26] using the measured grain size change in the annealed sample. It is about seven orders of magnitude smaller than that in the sample with 50 nm-grains."
  },
  {
    "id": 114,
    "category": "figure_url",
    "content": "![](images/8c7a5c43c6c3e474437a2e6baae59ff85f21f0887eb2298135b2d0a00abb1fb5.jpg)"
  },
  {
    "id": 115,
    "category": "figure_url",
    "content": "![](images/84a3f786009c208287c9bd53e070987acfa1a3eb68f33e8c4a0a1bb5e7e6be27.jpg)"
  },
  {
    "id": 116,
    "category": "figure_url",
    "content": "![](images/fbfdede084f0657e72a60a95c4511a12f6450857b7bb56828f14b9ddd6af28d7.jpg)  \nFig. 15—Structural characterization of the as-prepared Pt sample with extremely fine grains. (a) A typical HAADF-STEM image of the manifold structure. (b) A high-resolution STEM image showing the typical grain stacking. (c) A magnified image of a selected area in (a), showing grains with twin boundaries and the faceted {001} and {111} boundaries."
  },
  {
    "id": 117,
    "category": "main_letter",
    "content": "When the Schwarz crystal sample was annealed at $7 6 0 ~ \\mathrm { K }$ (above the solidus temperature) for 1 hour, we observed an enlarged fluctuation in Mg concentration distribution (within $6 . 6 \\sim 3 0 . 3 $ pct Mg), indicating redistribution of $\\mathrm { M g }$ atoms. Partial melting was found only when the sample was heated above 805 K, 69 K above the solidus temperature. The increased melting temperature implies an insufficient atomic diffusion in the Schwarz crystal structures to induce melting of the Al-Mg alloy at the solidus temperature. These observations are summarized in Figure 16, suggesting these diffusional processes are effectively suppressed in the Schwarz crystal Al- $\\mathbf { \\nabla } \\cdot \\mathbf { M } \\mathbf { g }$ sample, distinct from that in the nanograined and coarse-grained alloys.[72,109–112]"
  },
  {
    "id": 118,
    "category": "main_letter",
    "content": "# B. Spinodal Decomposition in Schwarz Crystal Al-Zn Alloys"
  },
  {
    "id": 119,
    "category": "main_letter",
    "content": "Spinodal decomposition in alloys with a miscibility gap is a benchmark process to suppress for stabilizing supersaturated phases. In spinodal alloys, composition fluctuations may result in a reduction of free energy, the supersaturated phase decomposes spontaneously through local ‘‘up-hill’’ diffusion without an energy barrier to nucleation, forming compositional modulations composed of two conjugate phases with the same lattice symmetry but different compositions.[26,113–115] Spinodal decomposition takes place in the very initial stage of many precipitation processes and eutectoid transformations, such as formation of G.P. zones in Al or Cu alloys and of cementite in steels.[26,116–118] Resisting atomic diffusion is essential to suppress"
  },
  {
    "id": 120,
    "category": "main_letter",
    "content": "spinodal decompositions that are kinetically controlled by atomic diffusion only."
  },
  {
    "id": 121,
    "category": "main_letter",
    "content": "For exploring if the Schwarz crystal structure is able to inhibit atomic diffusion, we studied a typical spinodal Al-Zn alloy with a wide miscibility gap, in which spinodal decomposition may occur around ambient temperature.[119] By using the cryogenic high-pressure torsion, we produced the Schwarz crystal structure in the single-phased supersaturated $\\mathbf { A l } ( Z \\mathbf { n } )$ solution sample with 21.7 at.pctZn and an average grain size of $9 \\ \\mathrm { n m }$ Typical $D$ -type Schwarz crystals with topological manifold structures were formed, consisting of aggregates of irregular shapes made up of individual FCC $\\mathscr { X }$ -Al nanograins, among which twin relationships were often identified. A homogeneous distribution of $Z \\mathrm { n }$ atoms was noticed in the Schwarz crystal sample."
  },
  {
    "id": 122,
    "category": "main_letter",
    "content": "Annealing the Schwarz crystal sample at temperatures within the entire coherent miscibility gap $3 0 0 ~ \\mathrm { K }$ to 494 K), we did not detect visible grain coarsening and any precipitate under TEM observation and electron diffraction. Microstructures and the EDS mapping of Zn atoms in the samples annealed at 494 K (2 K below the upper limit) for 1 h (and $^ { 1 0 \\mathrm { h } }$ as well) remained the same as that before annealing. Tiny $\\mathscr { X }$ -Al grains with faceted {111} and $\\{ 2 0 0 \\}$ boundaries were observed akin to that before annealing, and Zn atoms locate randomly in the $\\mathscr { X }$ -Al grains. No change was detected in structure and composition as annealed at $5 2 3 \\ \\mathrm { K }$ , above the miscibility gap in the dual-phase region (Figure 17(a)). Measured onset temperatures for spinodal decomposition vary with grain sizes in a trend (Figure 17(b)) similar to that of the grain coarsening temperature in pure Cu and"
  },
  {
    "id": 123,
    "category": "figure_url",
    "content": "![](images/2480ab7e2b754941587e1878f766a16df154c378694890464c43a5e62130bc9c.jpg)  \nFig. 16—Suppression of atomic diffusion with the Schwarz crystal structure in supersaturated Al-15wt. pct Mg alloys. (a) Measured lattice constant and Mg concentration as a function of annealing temperature for two samples with initial average grain sizes of $5 0 \\ \\mathrm { n m }$ and $8 \\ \\mathrm { n m }$ respectively. (b) Measured average size of $\\varnothing$ -Al grains as a function of annealing temperature for the two samples. $\\mathbf { A l } _ { 3 } \\mathbf { M } \\mathbf { g } _ { 2 }$ precipitate sizes in the $5 0 \\ \\mathrm { { \\bar { n m } } }$ sample are included. (Reprinted with permission from Ref. [103])."
  },
  {
    "id": 124,
    "category": "main_letter",
    "content": "Ni.[10] The onset temperature decreases with a reduction of grain sizes above $\\sim 1 0 0 ~ \\mathrm { ~ n m }$ , consistent with the documented results.[119,120] Below a critical size, finer nanograins become more stable and their decomposition temperature increases to $4 2 3 \\mathrm { ~ K ~ }$ at $1 6 ~ \\mathrm { { n m } }$ . The Schwarz crystal samples with extremely fine-grains are so stable that the spinodal decomposition is inhibited in the entire dual-phase range, namely, the supersaturated Al-Zn solution is stabilized with the Schwarz crystal structure."
  },
  {
    "id": 125,
    "category": "main_letter",
    "content": "The completely suppressed spinodal decomposition in the Schwarz crystal sample means that transportation of Zn (and Al) atoms is inhibited across GBs and within"
  },
  {
    "id": 126,
    "category": "main_letter",
    "content": "grain interiors as well. Given that the diffusional process is governed by the existence of vacancies, it is inferred that vacancies and their kinetics in the Schwarz crystal structures are responsible for the observed diffusion behaviors. The equilibrium vacancy concentration $( C _ { \\mathrm { v } } ^ { \\mathrm { ~ e ~ } } )$ in FCC metals can be estimated using[2] $C _ { \\mathrm { v } } ^ { \\mathrm { ~ e ~ } } = A$ exp $( - E _ { \\mathrm { v } } / k _ { \\mathrm { B } } T )$ , where $A$ is a constant, $E _ { \\mathrm { v } }$ is the formation enthalpy of vacancies, $k _ { \\mathrm { B } }$ is the Boltzmann’s constant and $T$ the temperature. For $\\mathscr { X }$ -Al, the calculated equilibrium vacancy concentration $C _ { \\bf v } ^ { \\mathrm { ~ e ~ } }$ is about $2 . 2 8 \\times 1 \\dot { 0 } ^ { - 6 }$ at $4 9 6 \\mathrm { K }$ , approximately one vacancy in a grain of about $1 5 \\ \\mathrm { n m }$ . It suggests at this temperature grains smaller than $1 5 ~ \\mathrm { { n m } }$ are too small to permit a vacancy to stay in"
  },
  {
    "id": 127,
    "category": "figure_url",
    "content": "![](images/94b6076cac8c7a91ada63e8ebb0b753a35112f4915a39eaf716d0b20a7fe370a.jpg)  \n(a)"
  },
  {
    "id": 128,
    "category": "figure_url",
    "content": "![](images/0113370e2f8e63c47857b326383ed2383b4de29c02e42d19dd1e15fe9e1e1511.jpg)  \n(b)   \nFig. 17—Suppression of spinodal decomposition with Schwarz crystal supersaturated Al-21.7at.pct Zn alloys. (a) Compositions of Al-rich and Zn-rich phases from spinodal decomposition in the $\\mathbf { A l } ( Z \\mathbf { n } )$ samples with different grain sizes after annealing at various temperatures (indicated) plotted in the equilibrium phase diagram of binary Al-Zn alloys. $( b )$ Measured onset temperature of spinodal decomposition as a function of initial grain size of the $\\mathbf { A l } ( Z \\mathbf { n } )$ samples. Data from the literatures[119,120] are included for comparison. (Reprinted with permission from Ref. [104])."
  },
  {
    "id": 129,
    "category": "main_letter",
    "content": "grain interiors, from a thermodynamic point of view. Hence, it is reasonable to infer that lattice diffusion in the extremely fine grains that are essentially vacancy-free (and dislocation-free as well), is inhibited as substitutional diffusion coefficients are proportional to the probability of finding a vacancy adjacent to the diffusing atoms, despite of the enhanced atomic vibration frequencies at elevated temperatures."
  },
  {
    "id": 130,
    "category": "main_letter",
    "content": "In terms of the classical grain growth kinetics model,[26,103] we estimated the apparent across-boundary diffusivity in the Schwarz crystal Al-Zn sample, being about $7 . 8 \\times 1 0 ^ { - 2 2 } \\ \\mathrm { m } ^ { 2 } \\mathrm { s } ^ { - 1 }$ at $4 9 4 \\ \\mathrm { ~ K ~ }$ , about 10 orders of magnitude lower than the calculated diffusion coefficient of Zn at GBs of Al.[121] The much lower diffusivity agrees with that in the Schwarz crystal Al- $\\mathbf { M } \\mathbf { g }$ alloy,[103] implying the atomic transportation across the minimal interfaces is inhibited. Nevertheless, more comprehensive understanding of atomic diffusion mechanisms across and along the GBs in the Schwarz crystal structure need more in-depth investigations in the future, both experimentally and theoretically."
  },
  {
    "id": 131,
    "category": "main_letter",
    "content": "From the MD simulations, we found the GBs with minimal interface topology and zero-mean-curvature are structurally stable under thermal and mechanical stimuli, even at temperatures few degrees prior to melting. The constraint from the stable twin boundary networks may also contribute to the inherent stability. The effective constraint makes the interface migration very difficult to deviate from their stable topology, implying that transporting atoms across the boundaries is prohibited. In other words, the intensive constraint of the interfaces greatly reduces the possibility for atoms to flow (or jump) from one side of the boundary to another. While the experimental evidences are solid for"
  },
  {
    "id": 132,
    "category": "main_letter",
    "content": "the suppressed atomic diffusion in Schwarz crystal metals and alloys, the underlying mechanisms of diffusion of atoms in the novel structures are far from well understood. Clarifying atomic diffusion behaviors within the tiny grains and along the high-density GBs with TPMS topology, as well as across the boundaries needs further in-depth experimental and theoretical investigations in the future."
  },
  {
    "id": 133,
    "category": "main_letter",
    "content": "# V. SUMMARY AND PERSPECTIVES"
  },
  {
    "id": 134,
    "category": "main_letter",
    "content": "Formation of Schwarz crystal structures is a stabilization process of polycrystalline metals with extremely fine grains without eliminating the large number of disordered GBs, which differs fundamentally from the GB-elimination processes known so far such as grain coarsening and amorphization (Figure 18). In such a process, atoms at GBs, together with those inside crystallites, find their own way to ‘‘emerge’’ into an atomic-level TPMS structure. In this sense, the formation process of Schwarz crystal seems a ‘‘self-assembly-like’’ structure evolution in metals triggered by intensive plastic straining at cryogenic temperatures. The transformation process itself is magic indeed, behind which many mysteries are buried, e.g., what governs the transformation kinetics? Are there any other processes that can induce the transformation? And so on."
  },
  {
    "id": 135,
    "category": "main_letter",
    "content": "The Schwarz crystal structure offers an alternative metastable state for polycrystalline metals when their grains are extremely refined, which is more stable than amorphous solids. The superior stability of GBs originates from their unique topology with"
  },
  {
    "id": 136,
    "category": "figure_url",
    "content": "![](images/71caaffd61ba756448d7d0ac56ffb4dee661a2084d6018a5a518396fe5338623.jpg)  \nFig. 18—A schematic diagram illustrating stabilization approaches of nanograined structures in metals. Grain coarsening and amorphization are well-documented processes in which GBs are eliminated for reducing the total excess energy. A different stabilization process is transforming into the Schwarz crystal structure in which GBs are stabilized with the minimal interface structures and zero-mean-curvature."
  },
  {
    "id": 137,
    "category": "main_letter",
    "content": "zero-mean-curvature. The stabilization principle is obviously different from that of the traditional strategies with chemistry. Some crucial questions behind the nontrivial phenomena deserve future exploration. Are there alternative metastable TPMS structures in metals and any correlations between the lattice structure and the TPMS structures? What roles do CTBs play in formation of the Schwarz crystal structure? What are the alloying effects on Schwarz crystal formation? Why glasses are formed in some alloys rather than Schwarz crystal structures? In other words, what is the key factor to switch the structure selection between the Schwarz crystal and glass?"
  },
  {
    "id": 138,
    "category": "main_letter",
    "content": "We have already observed a number of outstanding properties in Schwarz crystal metals and alloys, including the extremely high structure stability against thermal and mechanical stimuli as well as the inhibited atomic diffusion at high temperatures. While the intrinsic mechanism underlying these behaviors are ambiguous so far, the novel structure offers emerging opportunities for uncovering new phenomena and physical or chemical behaviors in metals. Particularly, transport dynamics of atoms and electrons at the Schwarz crystal interfaces, as well as the interactions and evolutions of various defects at elevated temperatures deserve further exploration."
  },
  {
    "id": 139,
    "category": "main_letter",
    "content": "In principle, the Schwarz crystal structures are accessible in different kinds of metals and alloys, which may provide alternative directions for designing and processing strong and stable materials for high-temperature applications. As a benchmark structure capable of inhibiting atomic diffusion at elevated temperatures, the Schwarz crystal offers new opportunities to overcome some corner-stone difficulties in traditional strategies for material processing and development."
  },
  {
    "id": 140,
    "category": "other",
    "content": "# ACKNOWLEDGMENTS"
  },
  {
    "id": 141,
    "category": "other",
    "content": "I sincerely thank Prof. X.Y. Li, Prof. Z.H. Jin, Dr. X. Zhou, Dr. W. Xu, and Prof. B. Zhang for their contributions to this study. Stimulating discussions and assistance from my colleagues and students are very much appreciated. This work was supported by the Ministry of Science and Technology of China (Grants Nos.: 2017YFA0700700 and 2017YFA0204401) and the Chinese Academy of Sciences (Grant: zdyz201701)."
  },
  {
    "id": 142,
    "category": "other",
    "content": "# CONFLICT OF INTEREST"
  },
  {
    "id": 143,
    "category": "other",
    "content": "The author states that there is no conflict of interest."
  },
  {
    "id": 144,
    "category": "references",
    "content": "# REFERENCES"
  },
  {
    "id": 145,
    "category": "references",
    "content": "1. X. Sauvage, G. Wilde, S.V. Divinski, Z. Horita, and R.Z. Valiev: Mater. Sci. Eng. A, 2012, vol. 540, pp. 1–2.   \n2. P. Haasen, P. Haasen, and B.L. Mordike: Physical metallurgy, Cambridge University Press, Cambridge, 1996.   \n3. C.C. Koch, R.O. Scattergood, K.A. Darling, and J.E. Semones: J. Mater. Sci., 2008, vol. 43, pp. 7264–72.   \n4. R. Birringer: Mater. Sci. Eng. A, 1989, vol. 117, pp. 33–43.   \n5. K. Lu: Nat. Rev. Mater., 2016, vol. 1, pp. 1–3.   \n6. R. Zallen: The physics of amorphous solids, Wiley, New York, 2008.   \n7. B. Fa¨ rber, E. Cadel, A. Menand, G. Schmitz, and R. Kirchheim: Acta Mater., 2000, vol. 48, pp. 789–96.   \n8. C.A. Schuh, T.G. Nieh, and H. Iwasaki: Acta Mater., 2003, vol. 51, pp. 431–43.   \n9. S.Y. Ruan and C.A. Schuh: Acta Mater., 2009, vol. 57, pp. 3810–22.   \n10. X. Zhou, X.Y. Li, and K. Lu: Science, 2018, vol. 360, pp. 526–30.   \n11. X. Zhou, X. Li, and K. Lu: Phys. Rev. Lett., 2019, vol. 122, 126101.   \n12. X.Y. Li, Z.H. Jin, X. Zhou, and K. Lu: Science, 2020, vol. 370, pp. 831–36."
  },
  {
    "id": 146,
    "category": "references",
    "content": "13. H.A. Schwarz: Miscellen aus dem Gebiete der Minimalfla¨chen, Springer, Berlin, 1890.   \n14. K. Lu and J. Lu, J. Mater. Sci. Technol. 1999.   \n15. Y. Saito, H. Utsunomiya, N. Tsuji, and T. Sakai: Acta Mater., 1999, vol. 47, pp. 579–83.   \n16. N. Hansen: Metall. Mater. Trans. A, 2001, vol. 32A, pp. 2917–35.   \n17. R.Z. Valiev and T.G. Langdon: Prog. Mater. Sci., 2006, vol. 51, pp. 881–981.   \n18. W.L. Li, N.R. Tao, and K. Lu: Scr. Mater., 2008, vol. 59, pp. 546–49.   \n19. H.W. Huang, Z.B. Wang, J. Lu, and K. Lu: Acta Mater., 2015, vol. 87, pp. 150–60.   \n20. N.R. Tao, Z.B. Wang, W.P. Tong, M.L. Sui, J. Lu, and K. Lu: Acta Mater., 2002, vol. 50, pp. 4603–16.   \n21. W. Xu, X.C. Liu, X.Y. Li, and K. Lu: Acta Mater., 2020, vol. 182, pp. 207–14.   \n22. T.H. Fang, W.L. Li, N.R. Tao, and K. Lu: Science, 2011, vol. 331, pp. 1587–90.   \n23. X.C. Liu, H.W. Zhang, and K. Lu: Science, 2013, vol. 342, pp. 337–40.   \n24. H.L. Fu, X. Zhou, H.T. Xue, X.Y. Li, and K. Lu: Mater. Today, 2022, vol. 55, pp. 66–73.   \n25. M. Hillert: Acta Metall., 1965, vol. 13, pp. 227–38.   \n26. D.A. Porter and K.E. Easterling: Phase transformations in metals and alloys (revised reprint), CRC Press, New York, 2009.   \n27. K.A. Darling, B.K. VanLeeuwen, C.C. Koch, and R.O. Scattergood: Mater. Sci. Eng. A, 2010, vol. 527, pp. 3572–580.   \n28. T.J. Chookajorn, H.A. Murdoch, and C.A. Schuh: Science, 2012, vol. 337, pp. 951–54.   \n29. J. Hu, Y.N. Shi, X. Sauvage, G. Sha, and K. Lu: Science, 2017, vol. 355, pp. 1292–296.   \n30. C.A. Schuh and K. Lu: MRS Bull., 2021, vol. 46, pp. 225–35.   \n31. D. Jang and M. Atzmon: J. Appl. Phys., 2006, vol. 99, 083504.   \n32. J.D. Rittner, D.N. Seidman, and K.L. Merkle: Phys. Rev. B, 1996, vol. 53, p. R4241.   \n33. H. Van Swygenhoven, P.M. Derlet, and A. Hasnaoui: Phys. Rev. B, 2002, vol. 66, 024101.   \n34. K.L. Merkle: Microsc. Microanal., 1997, vol. 3, pp. 339–51.   \n35. K.C. Chen, W.W. Wu, C.N. Liao, L.J. Chen, and K.N. Tu: Science, 2008, vol. 321, pp. 1066–069.   \n36. V. Yamakov, D. Wolf, S.R. Phillpot, A.K. Mukherjee, and H. Gleiter: Nat. Mater., 2004, vol. 3, pp. 43–7.   \n37. X. Zhou, Z. Feng, L. Zhu, J. Xu, L. Miyagi, H. Dong, H. Sheng, Y. Wang, Q. Li, Y. Ma, H. Zhang, J. Yan, N. Tamura, M. Kunz, K. Lutker, T. Huang, D.A. Hughes, X. Huang, and B. Chen: Nature, 2020, vol. 579, pp. 67–72.   \n38. Y.T. Zhu, X.Z. Liao, and X.L. Wu: Prog. Mater. Sci., 2012, vol. 57, pp. 1–62.   \n39. H. Van Swygenhoven, P.M. Derlet, and A.G. Frøseth: Nat. Mater., 2004, vol. 3, pp. 399–403.   \n40. M.W. Chen, E. Ma, K.J. Hemker, H.W. Sheng, Y.M. Wang, and X.M. Cheng: Science, 2003, vol. 300, pp. 1275–277.   \n41. B. Wang, W. Xu, X. Zhou, X.Y. Li, and J.S. Qiao: Scr. Mater., 2021, vol. 203, 114054.   \n42. X.K. Guo, Z.P. Luo, X.Y. Li, and K. Lu: Mater. Sci. Eng. A, 2021, vol. 802, 140664.   \n43. E. Orowan: Inst. Metals. Lond., 1948, vol. 451, pp. 451–53.   \n44. M. Legros, B.R. Elliott, M.N. Rittner, J.R. Weertman, and K.J. Hemker: Philos. Mag. A, 2000, vol. 80, pp. 1017–026.   \n45. X.Y. Li, X. Zhou, and K. Lu: Sci. Adv., 2020, vol. 6, p. 8003.   \n46. X. Zhou, X.Y. Li, and K. Lu: Scr. Mater., 2020, vol. 187, pp. 345–49.   \n47. S. Brandstetter, K. Zhang, A. Escuadro, J.R. Weertman, and H. Van Swygenhoven: Scr. Mater., 2008, vol. 58, pp. 61–4.   \n48. H.M. Wen, Y.H. Zhao, Y. Li, O. Ertorer, K.M. Nesterov, R.K. Islamgaliev, R.Z. Valiev, and E.J. Lavernia: Philos. Mag., 2010, vol. 90, pp. 4541–550.   \n49. W. Chen, Z.S. You, N.R. Tao, and L. Lu: IOP Conf. Ser. Mater. Sci. Eng., 2015, vol. 89, 012001.   \n50. W. Xu, B. Zhang, K. Du, X.Y. Li, and K. Lu: Acta Mater., 2022, vol. 226, 117640.   \n51. Y. A. Sun, Z. P. Luo, X. Y. Li and K. Lu, Acta Mater. 2022, vol. 239.   \n52. B.B. Zhang, Y.G. Tang, Q.S. Mei, X.Y. Li, and K. Lu: Science, 2022, vol. 378, pp. 659–63."
  },
  {
    "id": 147,
    "category": "references",
    "content": "53. J. Eckert, J.C. Holzer, C.E. Krill, and W.L. Johnson: J. Mater. Res., 1992, vol. 7, pp. 1751–761.   \n54. E. Hellstern, H.J. Fecht, Z. Fu, and W.L. Johnson: J. Appl. Phys., 1989, vol. 65, pp. 305–10.   \n55. J.W. Cahn: Acta Metall., 1962, vol. 10, pp. 789–98.   \n56. J.P. Drolet and A. Galibois: Acta Metall., 1968, vol. 16, pp. 1387–399.   \n57. K. Edalati, J.M. Cubero-Sesin, A. Alhamidi, I.F. Mohamed, and Z. Horita: Mater. Sci. Eng. A, 2014, vol. 613, pp. 103–10.   \n58. Y. Zhang, N.R. Tao, and K. Lu: Acta Mater., 2008, vol. 56, pp. 2429–440.   \n59. P. Jenei, J. Gubicza, E.Y. Yoon, H.S. Kim, and J.L. La´ ba´ r: Compos. A Appl. Sci. Manuf., 2013, vol. 51, pp. 71–9.   \n60. K. Oh-ishi, Z. Horita, D.J. Smith, R.Z. Valiev, M. Nemoto, and T.G. Langdon: J. Mater. Res., 1999, vol. 14, pp. 4200–207.   \n61. N.N. Liang, Y.H. Zhao, Y. Li, T. Topping, Y.T. Zhu, R.Z. Valiev, and E.J. Lavernia: J. Mater. Sci., 2018, vol. 53, pp. 13173–3185.   \n62. N. Lugo, N. Llorca, J.J. Sunol, and J.M. Cabrera: J. Mater. Sci., 2010, vol. 45, pp. 2264–273.   \n63. G. Benchabane, Z. Boumerzoug, I. Thibon, and T. Gloriant: Mater Charact, 2008, vol. 59, pp. 1425–428.   \n64. R.K. Islamgaliev, F. Chmelik, and R. Kuzel: Mater. Sci. Eng. A, 1997, vol. 237, pp. 43–51.   \n65. A.P. Zhilyaev and T.G. Langdon: Prog. Mater. Sci., 2008, vol. 53, pp. 893–979.   \n66. A. Rohatgi, K.S. Vecchio, and G.T. Gray: Metall. Mater. Trans. A, 2001, vol. 32A, pp. 135–45.   \n67. Y. Zhang, N.R. Tao, and K. Lu: Acta Mater., 2011, vol. 59, pp. 6048–058.   \n68. M. Saber, H. Kotan, C.C. Koch, and R.O. Scattergood: J. Appl. Phys., 2013, vol. 113, 063515.   \n69. O.F. Higuera-Cobos and J.M. Cabrera: Mater. Sci. Eng. A, 2013, vol. 571, pp. 103–14.   \n70. F. Emeis, M. Peterlechner, S.V. Divinski, and G. Wilde: Acta Mater., 2018, vol. 150, pp. 262–72.   \n71. R.Z. Valiev, N.A. Enikeev, M.Y. Murashkin, V.U. Kazykhanov, and X. Sauvage: Scr. Mater., 2010, vol. 63, pp. 949–52.   \n72. X. Sauvage, N. Enikeev, R. Valiev, Y. Nasedkina, and M. Murashkin: Acta Mater., 2014, vol. 72, pp. 125–36.   \n73. R.P. Singh and R.D. Doherty: Metall. Trans. A, 1992, vol. 23A, pp. 321–34.   \n74. H. De Cicco, M.I. Luppo, L.M. Gribaudo, and J. Ovejero-Garcıa: Mater Charact, 2004, vol. 52, pp. 85–92.   \n75. G.F. Harrison, W.J. Evans, and M.R. Winstone: Mater. Sci. Technol., 2009, vol. 25, pp. 249–57.   \n76. G.M. Han, J.J. Yu, Z.Q. Hu, and X.F. Sun: Mater Charact, 2013, vol. 86, pp. 177–84.   \n77. T.W. Ni and J.X. Dong: Mater. Sci. Eng. A, 2017, vol. 700, pp. 406–15.   \n78. M. Whittaker, W. Harrison, C. Deen, C. Rae, and S. Williams: Materials, 2017, vol. 10, p. 61.   \n79. W. Longley and T.J. McIntosh: Nature, 1983, vol. 303, pp. 612–14.   \n80. C. Chieh: Acta Cryst., 1979, vol. 35, pp. 946–52.   \n81. A. Kumpmann, B. Gu¨ nther, and H.D. Kunze: Mater. Sci. Eng. A, 1993, vol. 168, pp. 165–69.   \n82. Y. Li, Y. Zhang, N. Tao, and K. Lu: Scr. Mater., 2008, vol. 59, pp. 475–78.   \n83. Z.N. Mao, R.C. Gu, F. Liu, Y. Liu, X.Z. Liao, and J.T. Wang: Mater. Sci. Eng. A, 2016, vol. 674, pp. 186–92.   \n84. C. Saldana, A.H. King, and S. Chandrasekar: Acta Mater., 2012, vol. 60, pp. 4107–116.   \n85. B.W. Zhang, X.L. Shu, S.Y. Zhu, and S.Z. Liao: J. Mater. Proc. Tech., 1999, vol. 91, pp. 90–4.   \n86. H. Zhang, Z. Tan, B. Zhang, X. Shu, and J. Yu: J. Mater. Sci. Lett., 1991, vol. 10, pp. 45–6.   \n87. A.H. Chokshi, A. Rosen, J. Karch, and H. Gleiter: Scr. Metall., 1989, vol. 23, pp. 1679–683.   \n88. G.E. Fougere, J.R. Weertman, and R.W. Siegel: Nanostruct. Mater., 1993, vol. 3, pp. 379–84.   \n89. H.G. Jiang, Y.T. Zhu, D.P. Butt, I.V. Alexandrov, and T.C. Lowe: Mater. Sci. Eng. A, 2000, vol. 290, pp. 128–38.   \n90. L. Lu, X. Chen, X. Huang, and K. Lu: Science, 2009, vol. 323, pp. 607–10."
  },
  {
    "id": 148,
    "category": "references",
    "content": "91. P.G. Sanders, J.A. Eastman, and J.R. Weertman: Acta Mater., 1997, vol. 45, pp. 4019–025.   \n92. W.H. Wang: J. Appl. Phys., 2006, vol. 99, 093506.   \n93. S. Ogata, J. Li, and S. Yip: Science, 2002, vol. 298, pp. 807–11.   \n94. L. Kelvin (Sir William Thomson), Philos. Mag. 1887, vol. 24, pp. 503-514.   \n95. F.N. Rhines, K.R. Craig, and R.T. DeHoff: Metall. Trans., 1974, vol. 5, pp. 413–25.   \n96. V.Y. Gertsman and B.W. Reed: Z. Metallk., 2005, vol. 96, pp. 1106–111.   \n97. V. Borovikov, M.I. Mendelev, A.H. King, and R. LeSar: Model. Simul. Mater. Sci. Eng., 2015, vol. 23, 055003.   \n98. A.L. Mackay: Nature, 1985, vol. 314, pp. 604–06.   \n99. L.E. Scriven: Nature, 1976, vol. 263, pp. 123–25.   \n100. Z.H. Jin, X.Y. Li, and K. Lu: Phys. Rev. Lett., 2021, vol. 127, 136101.   \n101. L. Fang, Y.M. Zhong, B. Wang, W. Xu, X.Y. Li, and K. Lu: Mater. Res. Lett., 2023, vol. 11, pp. 662–69.   \n102. H.L. Fu, X. Zhou, Z.H. Jin, Z.P. Guo, X.Y. Li, and K. Lu, Phys. Rev. Lett. 2023, submitted.   \n103. W. Xu, B. Zhang, X.Y. Li, and K. Lu: Science, 2021, vol. 373, pp. 683–87.   \n104. W. Xu, Y.M. Zhong, X.Y. Li, and K. Lu: Adv. Mater., 2023, vol. 230650, pp. 1–7.   \n105. H. Mehrer: Diffusion in solids: fundamentals, methods, materials, diffusion-controlled processes, Springer, Berlin, 2007.   \n106. S.V. Divinski, G. Reglitz, H. Ro¨ sner, Y. Estrin, and G. Wilde: Acta Mater., 2011, vol. 59, pp. 1974–985.   \n107. Y. Du, Y.A. Chang, B.Y. Huang, W.P. Gong, Z.P. Jin, H.H. Xu, Z.H. Yuan, Y. Liu, Y.H. He, and F.Y. Xie: Mater. Sci. Eng. A, 2003, vol. 363, pp. 140–51.   \n108. H. Okamoto and T. Massalski, Binary Alloy Phase Diagrams (ASM International, 1990).   \n109. S. Nebti, D. Hamana, and G. Cizeron: Acta Metall. Mater., 1995, vol. 43, pp. 3583–588."
  },
  {
    "id": 149,
    "category": "references",
    "content": "110. W. Xu, Y.C. Xin, B. Zhang, and X.Y. Li: Acta Mater., 2022, vol. 225, 117607.   \n111. M.J. Starink and A.M. Zahra: Materials Science Forum (Trans Tech Publications. N. Y., 1996, vol. 217–222, pp. 795–800.   \n112. L. Guan, Y. Zhou, B. Zhang, J.Q. Wang, E.H. Han, and W. Ke: Corros. Sci., 2016, vol. 103, pp. 255–67.   \n113. J.W. Cahn: Acta Metall., 1961, vol. 9, pp. 795–801.   \n114. M. Hillert: Acta Metall., 1961, vol. 9, pp. 525–35.   \n115. A. Kwiatkowski da Silva, D. Ponge, Z. Peng, G. Inden, Y. Lu, A. Breen, B. Gault, and D. Raabe: Nat. Commun., 2018, vol. 9, p. 1137.   \n116. K.T. Moore, W.C. Johnson, J.M. Howe, H.I. Aaronson, and D.R. Veblen: Acta Mater., 2002, vol. 50, pp. 943–56.   \n117. B. Ditchek and L.H. Schwartz: Acta Metall., 1980, vol. 28, pp. 807–22.   \n118. E.P. Butler and G. Thomas: Acta Metall., 1970, vol. 18, pp. 347–65.   \n119. K.B. Rundman and J.E. Hilliard: Acta Metall., 1967, vol. 15, pp. 1025–033.   \n120. B.B. Straumal, B. Baretzky, A.A. Mazilkin, F. Phillipp, O.A. Kogtenkova, M.N. Volkov, and R.Z. Valiev: Acta Mater., 2004, vol. 52, pp. 4469–478.   \n121. D.L. Beke, I. Go¨ de´ ny, G. Erdelyi, and F.J. Kedves: Philos. Mag. A, 1987, vol. 56, pp. 659–71."
  },
  {
    "id": 150,
    "category": "other",
    "content": "Publisher’s Note Springer Nature remains neutral with regard to jurisdictional claims in published maps and institutional affiliations."
  },
  {
    "id": 151,
    "category": "other",
    "content": "Springer Nature or its licensor (e.g. a society or other partner) holds exclusive rights to this article under a publishing agreement with the author(s) or other rightsholder(s); author self-archiving of the accepted manuscript version of this article is solely governed by the terms of such publishing agreement and applicable law."
  }
]
