Repository: LeonardLeiT/SCI4RAG

<h1 align="center">SchwarzRAG</h1>
  <a href="./README.md">English</a> |
  <a href="./README_zh.md">简体中文</a>
<details open>
<summary><b>📕 Table of Contents</b></summary>

- 💡 [Project Overview](#-project-overview)
- 🔥 [Latest Updates](#-latest-updates)
- 🌟 [Quick Start](#-quick-start) 
- 🌟 [Key Features](#-key-features)

## 💡 Project Overview

SchwarzRAG is an intelligent retrieval system built on deep document understanding, specializing in research evolution tracking, knowledge retrieval, and professional assistance for the Schwarz Crystal domain. As a vertical domain LLM application, it provides conversational interaction, intelligent agency, and information query capabilities.

File: users/administrator/schwarz/parse/20260214T140506_4a4ba6bfb2/full.md (part 2 of 3)
# NANOSTRUCTURED MATERIALS: BASIC CONCEPTS AND MICROSTRUCTURE
crystalline seeds with randomly preselected crystallographic orientations into a Si melt (Fig. 12). Subsequent cooling below the melting point of Si resulted in the growth of the inserted seed crystals to form equilibrated grain boundaries in a fully dense polycrystalline Si. The boundary structure (Fig. 13) may be compared with the structure of amorphous Si by comparing the radial and angular distribution functions of the various interfacial structural components (boundaries, triple lines, etc.) of the nanometer-sized Si with the radial and angular distribution functions of amorphous Si [Figs 14(a) and (b)]. The results obtained indicate that the atomic arrangement in the interfaces of Si is

similar to the atomic arrangement of amorphous Si. In fact, these results suggest that nanometer-sized Si may be treated as a two-phase system consisting of an ordered crystalline phase (in the crystal interiors) connected by an amorphous-like intergranular phase.

2.1.5. Temperature eects. Elevated temperatures seem to aect the microstructure of NsM by one or both of the following two types of processes:

. grain growth;   
. temperature-induced variations of the atomic structure.

2.1.5.1. Grain growth. Grain growth in NsM is primarily driven by the excess energy stored in the grain or interphase boundaries. Analogous to the growth of cells in soap froths, the boundaries move toward their centers of curvature and the rate of movement varies with the amount of curvature. The earliest theoretical considerations of the kinetics of normal grain growth assume a linear relationship between the rate of grain growth and the inverse grain size, which in turn is proportional to the radius of curvature of the grain boundaries [30, 31]. This assumption yields, under ideal conditions, the following equation for grain growth:

$$
D ^ {2} - D _ {0} ^ {2} = k t \tag {1}
$$

where $D _ { 0 }$ and $D$ are the grain sizes at the beginning of the experiment and at time, t, respectively. $K$ is a constant that depends on temperature [cf. equation (3)]. A number of more recent theoretical treatments came to the same conclusion that normal grain growth should ideally occur in a parabolic manner [32]. However, this is rarely observed except for high-purity metals at high homologous temperatures. For practical purposes, the most widely used relationship [equation (2)] incorporates the empirical time exponent $n { \le } 0 . 5$ which allows the description of isothermal grain growth that often does not ®t the ideal relationship modeled by equation (1):

$$
D ^ {1 / n} - D _ {0} ^ {1 / n} = k ^ {\prime} t \quad \text {o r} \quad D = \left(k ^ {\prime} t + D _ {0} ^ {1 / n}\right) ^ {n}. \tag {2}
$$

The rate constant $k$ (or $k ^ { \prime }$ ) can be expressed in an Arrhenius-type equation:

$$
k = k _ {0} \exp \{- Q / R T \} \tag {3}
$$

where $Q$ is the activation enthalpy for isothermal grain growth, $R$ the molar gas constant and $k _ { 0 }$ a constant that is independent of the absolute temperature $T$ . The activation enthalpy, $Q$ , is often used to determine the microscopic mechanism which dominates the grain growth.

Grain growth studies have been carried out for various NsM using TEM [33±37], DSC [38], X-ray diraction [37, 39] and Raman spectroscopy. The

materials studied were prepared by crystallizing glasses [39±43, 50], sliding wear [35], inert gas condensation [33, 44, 45], electrodeposition [49], electron gun evaporation, mechanical milling [37, 46± 48, 53] and CVD. For recent reviews about grain growth in NsM we refer to Refs [9, 37, 45, 48]. Studies of the grain growth process in NsM produced by the crystallization of glasses have the attractive feature that pore-free nanocrystalline materials are obtained. Obviously, the synthesis of NsM by crystallization of glasses is limited to the speci®c chemical compositions that permit the preparation of the glassy state, e.g. by rapidly cooling, by a sol±gel process, etc. Moreover, only those glasses are suitable for grain growth studies in NsM that convert the glassy phase directly into a crystalline phase of the same chemical composition [51]. For example, a stable tetragonal (Fe, $\mathrm { C o } ) Z \mathrm { r } _ { 2 }$ phase forms directly from the ternary $\mathrm { F e { \mathrm { - } } C o { \mathrm { - } } Z r }$ amorphous phase, while in the binary Fe±Zr alloys, the amorphous phase ®rst results in a metastable f.c.c. $\mathrm { F e Z r } _ { 2 }$ phase which later transforms to the equilibrium tetragonal $\mathrm { F e Z r } _ { 2 }$ phase. Grain growth studies were performed for both the stable and metastable phases and it was found that the grain size increases with annealing time [43]. It has also been noted that grain growth starts at a lower temperature in the nanocrystalline sample with smaller grains [42] and that grain growth is rapid above a certain temperature and becomes negligible for longer annealing times.

As grain growth involves the transport of atoms across and presumably also along the boundaries, the activation energy of the process is frequently compared with that of grain boundary diusion. As may be seen from Table I in Ref. [48], the two activation energies agree reasonably well in most systems studied so far.

Ganapathi et al. [35] tried to ®t their grain growth data on nanocrystalline Cu produced by sliding wear and observed an excellent ®t for values of $n$ of $1 / 2 , 1 / 3$ or 1/4. Thus, they concluded that it is dicult to identify the grain growth mechanism on the basis of the exponent $n$ alone, and that grain growth in nanocrystalline materials probably occurs in a manner similar to that in conventional polycrystalline materials.

In most of the studies involving nanocrystalline materials, the value of $n$ is dierent from the value of 0.5, deduced from the parabolic relationship for grain growth [equations (1) and (2)]. Thus, in addition to Zener drag (where a particle interacts with the grain boundary to reduce the energy of the boundary±particle system and restrains the boundary movement [73]), other mechanisms such as pinning of grain boundaries by pores, solute atoms or inclusions may also be operative. The fact that pores [33, 54] and impurity doping [55] have considerable eect on the grain growth characteristics was demonstrated in $\mathrm { T i O } _ { 2 }$ . For an initial grain size

![](images/bf36de4ef80efbf35ba8def4b11e5371531f432b4eeb3dd9e57e89fecb0cfde8.jpg)  
Fig. 15. Time exponent for isothermal grain growth of various nanocrystalline materials as a function of the reduced annealing temperature [48].

of $1 4 \mathrm { n m }$ , when the porosity was about $2 5 \%$ , the grain size (after annealing for $2 0 \mathrm { h }$ at $7 0 0 ^ { \circ } \mathrm { C } )$ was 30 nm [54]. When the porosity was reduced to about $1 0 \%$ , the grain size for a similar annealing treatment was dramatically increased to $5 0 0 \mathrm { n m }$ . The same authors have also demonstrated that sintering the same nanocrystalline material under pressure (1 GPa), or with appropriate dopants such as Y, can suppress the grain growth [56].

In general, n seems to change during grain growth and tends toward the ideal value of 0.5 as is found in high-purity materials or at high annealing temperatures (Fig. 15). The values obtained for $n$ from grain growth measurements seem to dependÐ at least in some systemsÐon the evaluation of the experimental data. For example, Krill and coworkers [53] re-evaluated Marlow and Koch's results [48]. The data ®t used by Marlow and Koch yielded $n = 0 . 3 2$ : Krill and co-workers showed that the same measurements can be equally well matched by an impurity drag model with a growth exponent of $n = 0 . 5$ : Another problem associated with grain growth in nanocrystalline samples containing impurities has recently been re-emphasized [70] although it is known to exist in principle in coarse-grained polycrystals as well [71]. During grain growth, the area available to the segregant is reduced. Thus, if all impurity atoms remain in (or close to) the boundaries, their concentration must increase which should manifest itself in an enhanced drag force (rather than being independent of grain size as is commonly assumed). Recent measurements using $\mathrm { P d - } Z \mathrm { r }$ solute solutions seem to con®rm the expected impurity drag enhancement [70]. Naturally, in NsM this eect will be enhanced relative to a coarse-

grained polycrystal due to the large reduction of the boundary area during grain growth.

Abnormal grain growth in NsM has been observed at room temperature or slightly above in some instances, e.g. in Cu, Ag, Pd [44, 72] and crystallized metallic glasses of the FINEMET type [50]. Similar to the observation of Hahn et al., Gertsman and Birringer [72] also noted that grain growth occurs preferentially in the denser materials. Anomalous grain growth has been suggested to be due to: (a) a certain non-uniformity of the grain size distribution in the as-prepared samples (so that the larger grains act as nuclei); and (b) impurity segregation. If the impurity distribution is spatially non-uniform, enhanced grain growth may occur in regions of lowest impurity content. The reason why such abnormal grain growth does not occur in many coarse-grained polycrystalline materials has been attributed to the enhanced grain boundary enthalpy (leading to high driving forces) and/or non-equilibrium grain boundary structures (leading to increased mobility of grain boundaries) in the nanocrystalline materials.

2.1.5.2. Stability against grain growth. Several approaches for preventing grain growth have been proposed. On the one hand are those that aim to slow down the growth kinetics by reducing the driving force (the grain boundary free energy) or the grain boundary mobility. In these cases the material remains in an unstable state where small local rearrangements of the grain boundary planes can reduce the material's free energy, but the time interval and temperature required for signi®cant grain growth to take place are increased. The second type of stabilization aims at achieving a truly metastable

state where each small variation of the total grain boundary area increases the free energy of the material. In this case a large energy barrier has to be overcome, e.g. by thermal activation, in order to start the evolution towards the equilibrium state, the single crystal.

Inclusions of a second phase act as pinning sites for grain boundaries in essentially the same way as do pores during sintering: the total free energy of a segment of boundary intersecting an inclusion is reduced by the product of the cross-section of the inclusion and the speci®c boundary free energy. Zener (quoted by Smith [73]) derived a relation between the stable grain radius $R$ and the radius $r$ and volume fraction $f$ of the inclusions: $R / r \approx 3 / 4 f .$ : This relationship implies that when a ®ne dispersion of small inclusions can be generated, then small volume fractions of inclusions can stabilize a microstructure with a very ®ne grain size. In the stable microstructure the location of each boundary corresponds to a local energy minimum, and the material is therefore in a metastable state. When the temperature is increased, grain growth will remain suppressed until the inclusions dissolve in the matrix or until they become mobile. A number of experimental investigations of this eect are reviewed in Refs [9, 74]. Retarded grain growth will also result from solute drag eects. In many solid solutions, solute atoms are known to segregate to the boundaries forming a solute cloud in the vicinity of the boundary.

If the boundary migrates, three modes of motion may occur depending on the relative rates of boundary and solute-cloud mobility.

. If the boundary migrates slowly{, it drags its solute cloud along with it, thus reducing the boundary mobility and, hence, grain growth.   
. If the boundary migrates very fast, it breaks away from the solute atoms and moves freely.   
. At intermediate migration rates, the boundary breaks loose locally from its cloud and this impurity-free segment bulges out. The resulting increase of the boundary area reduces the rate of motion of the impurity-free boundary segment and permits the impurity cloud to be formed again (``jerky motion'').

All three modes of boundary motion have been observed experimentally in coarse-grained polycrystals [75]. The ®rst two cases are likely to occur in NsM as well. In fact, pinning of the grain boundaries in nanocrystalline Ni solid by the $\mathrm { N i } _ { 3 } \mathrm { P }$ precipitates in a crystallized Ni±P amorphous alloy [36] and segregation of Si to grain boundaries in a Ni±Si solid solution [76] have been found to be re-

sponsible for preventing grain growth in nanocrystalline phases. In addition to the kinetic factors discussed so far, energetic eects may also aect the growth rate of the crystallites in NsM. For example, Lu [42] studied the thermal stability of $7 { - } 4 8 ~ \mathrm { n m }$ grains in a Ni±P alloy and concluded that samples with smaller grain sizes have enhanced thermal stabilities, suggesting that the grain growth temperatures and the activation energy for growth in a nanocrystalline solid are higher in comparison with coarser grains. This is attributed to the con®guration and the energetic state of the interfaces in the nanocrystalline materials.

In general, the solute solubility in the core of grain boundaries diers considerably from the solubility in the interior of the crystals. Therefore, in thermodynamic equilibrium, the grain boundaries are enriched or depleted in solute. This can have two bene®cial eects on the stability of the microstructure. The ®rst eect is solute drag and was discussed in the previous paragraph. The second eect is a reduction of the driving force for grain growth. According to the Gibbs adsorption equation [77], the grain boundary free energy decreases when solute segregates to the boundary. Experimental evidence shows that the decrease can be substantial [78], and the theory indicates that in alloy systems with a large atomic size mismatch, the grain boundary free energy may even be reduced to zero [79± 81].

As a consequence of the solute enrichment at the grain boundaries and of the large speci®c grain boundary area, theory and experiment [82, 83] show that nanocrystalline materials also have an enhanced overall solubility for solute with a large heat of segregation.

The potential existence of alloy systems with a vanishing grain boundary free energy has led to speculations on the existence of a metastable nanocrystalline state in which grain growth requires that the nucleation barrier for the formation of a second phase be overcome by thermal activation [79±81]. While there is as yet no de®nite experimental proof of the existence of a metastable nanocrystalline state, there are a number of experimental observations that favor its existence. Y±Fe is an alloy system with a large atomic size dierence, suggesting a large enthalpy of grain boundary segregation. In Y±Fe alloys (prepared by inert gas condensation) Fe segregates to the grain boundaries [82]. In agreement with the theoretical predictions, the grain size of the alloy samples decreases as the alloy concentration is enhanced, and reaches values as small as 2 nm. Although alloys with a low Fe molar fraction, $x _ { \mathrm { F e } }$ , undergo grain growth upon annealing, alloys with higher $x _ { \mathrm { F e } }$ show little grain growth before the equilibrium phase $\mathrm { Y F e } _ { 2 }$ nucleates, indicating that energetic rather than kinetic factors are responsible for the suppression of growth. A similar correlation between the onset of

![](images/ed754612dc78e8862a49ba5866409c5095a50a3a6bd973136e4340a260a09255.jpg)  
（a)

![](images/b4feecd4f11d2d1d695e29916d0e95f7df69005457f5200a110bcdfbd3d17c3d.jpg)  
(b)   
Fig. 16. (a) Temperature dependence of the volume expansion, $\delta V$ (in units of the zero-temperature lattice parameter) per unit grain boundary area for the high-energy (100), $\Sigma = 2 9$ grain boundary in silicon. The bulk glass transition temperature $T _ { \mathrm { g } }$ and melting point $T _ { \mathrm { m } }$ are indicated on the top axis. (b) Response to thermal cycling of the volume expansion $\delta V$ for the (100), $\Sigma = 2 9$ twist grain boundary, illustrating the reversibility of the transition between the con®ned amorphous and liquid grain boundary phases; $t$ is the simulation time [86].

grain growth and the nucleation of the stable intermetallic phase has also been observed in $\mathrm { \bf N b { - } C u }$ alloy prepared by high-energy ball milling [84]. The grain size of mechanically alloyed $\mathrm { P d - } Z \mathrm { r }$ solid solutions has also been found to decrease with increasing solute concentration, and the heat release upon annealing indicates that solute $( Z \mathrm { r } )$ segregates to the grain boundaries, thereby reducing the speci®c grain boundary energy and impeding grain growth [81]. It has also been demonstrated that alloying solute to ceramic nanometer-sized particles results in a drastic change in the grain-size density trajectory, with a substantially lower grain size in the densely sintered body [85]. Finally, the existence of stable liquid microstructures with a nanometer-scale structure and a large number of internal interfaces, the microemulsions, lends support to the expectation that solid microstructures can also be stabilized against growth at very ®ne grain sizes and elevated temperatures.

In NsM consisting of nanometer-sized crystallites (TiN) embedded in an amorphous matrix (of amorphous $\mathrm { S i } _ { 3 } \mathrm { N } _ { 4 , }$ ), the rate of crystal growth was observed to decrease with crystal size [96]. In fact, if the crystal size was about 1 nm no measurable crystal growth occurred at temperatures below $1 2 0 0 ^ { \circ } \mathrm { C }$ (which is about $80 \%$ of the decomposition temperature). If the crystal size was about $1 0 \mathrm { n m }$ the grain growth started at $8 0 0 ^ { \circ } \mathrm { C }$ . The physical reasons for this ``inverse'' grain growth kinetics are not yet fully understood [96]. An attempt to rationalize the surprising stability in terms of the high cohesive energy of the amorphous/crystalline interface has been proposed.

2.1.5.3. Temperature induced variation in the atomic structure of the boundaries. A variation in the atomic structure of the boundaries of NsM as a

function of temperature was recently reported for nanocrystalline Si. As was discussed in Section 2.1.4, the boundaries in nanocrystalline Si exhibit an amorphous-like structure (cf. Figs 13 and 14). This structure was found [24] to represent an equilibrium structure by contrast with bulk amorphous Si. If the nanometer-sized Si is heated to elevated temperatures, the amorphous structure seems to undergo (above a glass transition temperature $T _ { \mathrm { g } } )$ a reversible and dynamical structural transformation from the structure of amorphous Si to liquid Si. By contrast with the bulk glass transition, however, this transition is continuous, fully reversible and thermally activated, starting at $T _ { \mathrm { { g } } }$ and being complete at the equilibrium melting point $T _ { \mathrm { m } }$ of Si, at which the entire nanometer-sized Si sample is liquid. Figure 16(b) shows the reversibility of the structural transition. A reversible temperature variation from 1600 to $9 0 0 ~ \mathrm { K }$ and back to $1 6 0 0 \mathrm { K }$

![](images/39eb7c90828fa990ee9632b9bdc1d68f163b81c4defa5fce793496fff23266ad.jpg)  
Fig. 17. Comparison of the bond-angle distribution functions, $P ( \theta )$ , for the con®ned amorphous and con®ned grain boundary phases with those for bulk amorphous and supercooled liquid silicon, respectively. In perfect-crystal silicon at $T = { 0 } \mathrm { { K } }$ , $P ( \theta )$ exhibits a single $\delta$ -function peak at the tetrahedral angle $\theta _ { \mathrm { t } } = 1 0 9 . 4 7 ^ { \circ }$ [86].

![](images/a7727520f135bc8aadb1058de75a6092b0b917360aa59bedf6618bf0d15d04bf.jpg)

![](images/d194693291ce4f9047cc0721033e6a0904f2e8a5f98018b5613b3ba29393656c.jpg)

![](images/c92fa9e26bb5c25c29fe2f455e1fa14a76cd72ae19e6ba0acd79ab7fcdb4fc10.jpg)  
Fig. 18. Sequential STM images of a nanostructured Pd surface, imaged with a tunneling voltage of $- 4 0 \mathrm { m V }$ (tip negative) and a tunneling current of 6 nA. The area of $4 0 0 \times 4 0 0 \mathrm { n m } ^ { 2 }$ is scanned at 2.5 min/image. Typical roughness data for the as-prepared samples as shown here are: peak to valley $= 4 0 0 \ \mathrm { n m }$ , r.m.s. roughness $= 8 0 \mathrm { n m }$ , average roughness $= 6 5 \mathrm { n m }$ : (a) Image obtained from the ®rst scan. (b) Image from the ®fth scan (taken 10 min after the ®rst scan), indicating the initial movements of some randomly distributed grains around the voids. (c) Image from the seventh scan, taken 15 min after the ®rst scan. Grains were pictured to be moving dynamically in a worm-like fashion to yield channel-like grain boundaries [89].

results in a reversible variation of the free volume $( \delta V )$ of the boundary [86]. The temperature-dependent variation of $\delta V$ is summarized in Fig. 16(a). Between $T _ { \mathrm { { g } } }$ and the melting point of Si $( T _ { \mathrm { m } } )$ , dV varies continuously and reversibly between the amorphous and the molten state of Si. In other words, a continuous, reversible phase transition exists between the amorphous Si and the liquid Si (continuous melting and solidi®cation). Figure 17 compares the angular correlation functions, $P ( \theta )$ , of the boundaries in Si with the ones of bulk amorphous and liquid Si: at and below $T _ { \mathrm { { g } } }$ [i.e. below $9 0 0 \mathrm { K }$ , cf. Fig. 16(a)] the angular distribution func-

tion of the boundaries is similar to that of bulk amorphous Si. The same applies at $1 6 0 0 \mathrm { K }$ for liquid Si and the structure of the boundaries (Fig. 17).

2.1.6. Formation of non-equilibrium alloys. In several nanostructured alloys, the solute solubility in the boundary regions was noticed to deviate from the solute solubility in the crystal lattice. The dierent solubilities (and presumably other eects as well) lead to the formation of alloys in nanocrystalline materials which do not exist in coarse-grained polycrystals, as was pointed out in Section 1.2.4.

![](images/19b183628c7bd7c5431b19f2fd67f1c3fcdec0cfc7d077ca441bfac16b443ee8.jpg)  
Fig. 19. Molecular folding in semicrystalline polymers resulting in stacks of lamellar crystals with a thickness of about $1 0 { - } 2 0 ~ \mathrm { n m }$ separated by ``amorphous'' regions.

2.1.7. Time±temperature history and preparation eects. The NsM discussed so far are a non-equilibrium state of condensed matter. Hence, their structure and properties depend not only on the chemical composition and the size/shape of the crystallites but also on the mode of preparation and the previous time±temperature history of the material. For example, the enthalpy stored in nanocrystalline Pt may be reduced during annealing [87] up to $50 \%$ without grain growth (i.e. at constant crystal size and chemical composition). The reduction is presumably caused by atomic rearrangements in the boundary regions. Measurements of other properties of NsM (e.g. thermal expansion, speci®c heat, compressibility) and spectroscopic studies (e.g. by MoÈ ssbauer or positron lifetime spectroscopy) indicate structural dierences between chemically identical NsM with comparable crystallite sizes if these materials were prepared by dierent methods and/or if their previous time± temperature history was dierent (e.g. [88]). In fact, similar eects have been reported for other nonequilibrium states of condensed matter (e.g. glasses). The non-equilibrium character of NsM implies that any comparison of experimental observations is meaningful only if the specimens used have comparable crystal size, chemical composition, preparation mode and time±temperature history. Moreover, the non-equilibrium character of NsM renders them susceptible to structural modi®cations by the methods applied to study their structure [89]. An example is shown in Fig. 18.   
2.1.8. Polymeric Nanostructured Materials. So far, the considerations have been limited to elemental or low molecular weight NsM, i.e. NsM formed by atoms/molecules that are more or less spherical in shape. A dierent situation arises if NsM are syn-

![](images/1329278cac7f461af9253bbb94194853f073271d8873d25ae2ec6070f1d31a90.jpg)  
Fig. 20. (a) Stacked lamellar morphology in polyethylene (TEM bright ®eld). (b) Needle-like morphology in polybutene-1 (TEM bright ®eld). (c) Oriented micellar morphology in polyethylene terephthalate (TEM dark ®eld micrograph). (d) Shish-kebab morphology in isotactic polystyrene (TEM dark ®eld micrograph) [90].

thesized from high molecular weight polymers, i.e. long, ¯exible molecular chains.

It is one of the remarkable features of semicrystalline polymers that a nanostructured morphology is always formed if these polymers are crystallized from the melt or from solution, unless crystallization occurs under high pressure or if high pressure annealing is applied subsequent to crystallization. However, if a polymer is crystallized from solution or from the melt under ambient pressure, multilayer structures consisting of stacks of polymer single crystals result (Fig. 19). Inside the crystals, the atoms forming the polymer chains arrange in a periodic three-dimensional (crystalline) fashion. The disordered interfacial regions between neighboring crystals (Fig. 19) consist of macromolecules folding

back into the same crystal and of tie molecules that meander between neighboring crystals. The typical thicknesses of the crystal lamellae are of the order of $1 0 { - } 2 0 ~ \mathrm { n m }$ . These relatively small crystal thicknesses have been interpreted in terms of a higher nucleation rate of chain-folded crystals relative to extended chain crystals or in terms of a frozen-in equilibrium structure: at the crystallization temperature, the excess entropy associated with the chain folds may reduce the Gibbs free energy of the chain-folded crystal below that of the extendedchain crystal. Hence, at the crystallization temperature, crystallization will result in chain-folded crystals rather than in extended-chain crystals. Estimates of the excess entropy associated with the chain folds lead to a thickness of the nucleating crystals of about $1 0 { - } 2 0 ~ \mathrm { n m }$ . It may be pointed out that the nucleation of imperfect crystals during crystallization is not limited to polymeric materials. The excess entropy associated with vacancies, e.g. in elemental crystals, results in an equilibrium vacancy concentration at the melting temperature, i.e. in the nucleation of imperfect crystals. In metals, this equilibrium vacancy concentration at the melting temperature is typically about $1 0 ^ { - 4 }$ .

Chain folding may lead to rather complex nanometer-sized microstructures, depending on the crystallization conditions. Spherulites consisting of radially arranged twisted lamellae are preferred in unstrained melts. However, if the melt is strained during solidi®cation, dierent morphologies may result, depending on the strain rate and the crystallization temperature (i.e. the undercooling). High crystallization temperatures and small strain rates favor a stacked lamellar morphology [Fig. 20(a)], high temperatures combined with high strain rates result in needle-like arrangements [Fig. 20(b)]. Low temperatures and high strain rates lead to oriented micellar structures [Fig. 20(c)]. The transition between these morphologies is continuous and mixtures of them may also be obtained under suitable conditions [Fig. 20(d)]. The way to an additional variety of nanostructured morphologies was opened when multicomponent polymer systems, so-called polymer blends, were prepared. Polymer blends usually do not form spacially homogeneous solid solutions but separate on length scales ranging from a few nanometers to many micrometers. The following types of nanostructured morphologies of polymer blends are formed in blends made up of

![](images/eb574d7790ed44c37dc28d8f825d260fb3628138d7f2c0fc4ba5add0e1570e2d.jpg)

![](images/faeea27490c5448a8066ad20bdcd6dbb25b6bbf0f1e219fdd61a0058b431599a.jpg)  
GaAs (311)B Substrate   
Fig. 21. (a) Growth model of buried quantum dots of InGaAs in AlGaAs [91]. (b) STM of the surface of a AlGaAs crystal. Underneath the surface small quantum dot crystals of $\mathrm { I n } _ { 0 . 2 } \mathrm { G a } _ { 0 . 4 } \mathrm { A s }$ are buried (a). The crystallites are periodically arranged [91].

one crystallizable and one amorphous (non-crystallizable) component: (I) The spherulites of the crystallizable component grow in a matrix consisting mainly of the non-crystallizable polymer. (II) The non-crystallizable component may be incorporated into the interlamellar regions of the spherulites of the crystallizable polymer. The spherulites are space-®lling. (III) The non-crystallizable component may be included within the spherulites of the crystallizable polymer forming domains having dimensions larger than the interlamellar spacing. For blends of two crystallizable components, the four most common morphologies are: (I) Crystals of the two components are dispersed in an amorphous matrix. (II) One component crystallizes in a spherulitic morphology while the other crystallizes in a simpler mode, e.g. in the form of stacked crystals. (III) Both components exhibit a separate spherulitic structure. (IV) The two components crystallize simultaneously resulting in so-called mixed spherulites, which contain lamellae of both polymers.

# 2.1.9. Self-organized{ nanostructured arrays

2.1.9.1. Non-polymeric NsM. A modi®ed Stranski± Krastanov growth mechanism has been noticed to result in self-organized (periodic) arrays of nanometer-sized crystallites. If a thin InGaAs layer is grown on a AlGaAs substrate, the InGaAs layer disintegrates into small islands once it is thicker than a critical value [91]. These islands are spontaneously overgrown by a AlGaAs layer so that

![](images/6ca28f6ee91249dde8ca0f042262d0f9b182f5fc394299c8726cd73f5edded48.jpg)  
Fig. 22. Electron micrographs of the morphologies of a copolymer consisting of polystyrene and polybutadiene blocks, as a function of the fraction of polystyrene blocks. The spacial arrangements of the polystyrene and polybutadiene in the solidi®ed polymer are indicated in the drawings above the micrographs [90].

nanometer-sized InGaAs crystals buried in AlGaAs result (Fig. 21). The observations reported indicate that the size, morphology and the periodic arrangement of the buried islands are driven by a reduction in the total free energy of the system. The driving force for the periodic arrangement of the crystallites seems to be the reduction in the strain energy of the system (cf. Ref. [174]).

2.1.9.2. Polymeric NsM. Block copolymers constitute a class of self-organized nanostructured materials. The macromolecules of a block copolymer consist of two or more chemically dierent sections that may be periodically or randomly arranged along the central backbone of the macromolecules and/or in the form of side branches. An example of a block copolymer is atactic polystyrene blocks alternating with blocks of polybutadiene or polyisoprene. The blocks are usually non-compatible and aggregate in separate phases on a nanometer scale if the copolymer is crystallized.

As an example of the various self-organized nanostructured morphologies possible in such systems, Fig. 22 displays the morphologies formed in the system polystyrene/polybutadiene as a function of the relative polystyrene fraction. The large variety of nanostructured morphologies that may be obtained in polymers depending on the crystallization conditions (cf. Section 2.1.8) and the chemical structure of the macromolecules causes the properties of polymers to vary dramatically depending on the processing conditions.

NsM formed by block copolymers seem to rep-

resent (metastable) equilibrium structures despite the high excess energy stored in the interfaces between the structural constituents, e.g. the polystyrene and the polybutadiene regions. The formation of these interfaces results from the local accumulation of the compatible segments of the macromolecules. Hence, the only way to remove these interfaces would be to generate a solid solution of the dierent segments forming the block copolymer, e.g. a solid solution of polystyrene and polybutadiene. However, the solid solution has a higher free energy than the nanometer-scaled microstructure. Hence, due to the block structure of the macromolecule, the microstructure of lowest free energy that the system can form during crystallization, is a nanometer-sized arrangement of regions formed by chemically identical block segments. These regions are separated by interfaces. In other words, the nanometer-sized microstructure is already ``implanted'' into the system by way of the block copolymer synthesis of the macromolecules. The only way to avoid the high density of interfaces between the constituents would be to break the (covalent) bonds of the backbone of the polymer at the points where the polystyrene and polybutadiene blocks are joined together and by joining the segments of the same chemical structure into new macromolecules of pure polystyrene or polybutadiene.

# 2.2. Equilibrium Nanostructured Materials

2.2.1. Supramolecular self-assembled structures.

![](images/02caff8352924299cdaf30d4cf89a3fbf9187202d8b754256e8adcfdda91e113.jpg)  
Fig. 23. (a) Oligopyridine ligands with the ability to form helical structures. The ligands shown consist of two, three, four or ®ve 2,2-bipyridine units [98]. (b) Formation of enantiomeric double-stranded helicates from two to ®ve tetrahedrally coordinated metal ions [Cu(I), Ag(I), dotted circles]. (c) Structural model deduced from X-ray diraction studies.

![](images/7996a48fd49cf92dd3ec01761033c290ececb1f9705dc488a92b3230ac83f5ba.jpg)  
Fig. 24. Self-organized triple-helical structure. The structure comprises three ligand molecules each of which contains three $^ { 2 , 2 ^ { \prime } }$ -bipyridine units and three octahedrally coordinated Ni(II) ions [98, 100, 101]. Bottom: Structure of a trihelicate deduced by X-ray diraction.

Supramolecules are oligomolecular species that result from the intermolecular association of a few components (receptors and substrates) following an

inherent assembling pattern based on the principles of molecular recognition. Supramolecular selfassembly{ concerns the spontaneous association of either a few or a large number of components resulting in the generation of either discrete oligomolecular supermolecules or of extended polymolecular assemblies such as molecular layers, ®lms, membranes, etc. In other words, speci®c phases having well-de®ned microscopic molecular arrangements and related macroscopic characteristics [97].

![](images/548f40a5b7b7ffbb7d46c94ea97be59865aa769756d15d052c48f6abd300b618.jpg)  
Fig. 25. Top: Schematic diagram of the self-assembly of an inorganic lattice. The lattice consists of six linear molecules each of which contains three bonding sites. The molecules are held together by nine metal atoms attached to the bonding sites. Middle: Spontaneous formation of a $3 \times 3$ lattice comprising six molecules each of which consists of two pyridine and two pyridazine groups. The bonding sites contain two nitrogen atoms. The molecules are held together by nine tetrahedrally binding $\mathrm { A g ( I ) }$ ions [98]. Bottom: Structure of a lattice of this type deduced from X-ray diraction data [98].

![](images/8a51bbf03f5ee752f915e6c1d66a8ca45f3d009beb4e1977505563f9efd54a39.jpg)  
Fig. 26. Self-assembly of a supramolecular ribbon from barbituric acid and 2,4,6-triaminopyrimidine units [97, 105].

Self-assembly seems to open the way to nanostructures, organized and functional species of nanometer-sized dimensions that bridge the gap between molecular events and macroscopic features of bulk materials. For a detailed discussion of this development and of future perspectives, we refer to Ref. [97]. The present review will be limited to outline only those aspects of the ®eld [97, 98] that are directly related to the synthesis of NsM.

# 2.2.2. Self-assembled inorganic architectures

2.2.2.1. Multiple helical metal complexes. Selfassembled supramolecular structures may be generated if linear oligobipyridine ligands formed by two or up to ®ve $^ { 2 , 2 ^ { \prime } }$ -bipyridine units are brought together with $\mathrm { C u ( I ) }$ ions. In the presence of $\operatorname { C u } ( \mathrm { I } )$ ions, the ligands spontaneously assemble into double-stranded di- to pentahelicates [99] consisting of two ligand strands wrapped around one another, $\mathrm { C u ( I ) }$ holding them together (Fig. 23). An important feature of this nanometer-sized structure is that it allows the attachment of substituents to the bipy units arranged in a helical fashion. If the $\mathrm { C u ( I ) }$ ions are replaced by Ni(II) ions, a triple helix results consisting of three strands held together by three Ni(II) ions (Fig. 24).

2.2.3. Multicomponent self-assembly of nanometersized structures: racks, ladders, grids. Multicomponent self-assembly allows the spontaneous generation of well-de®ned three-dimensional molecular architectures in the form of racks, ladders or grids. They are formed by the complexation of linear ligands or extended units with metal ions in tetrahedral or octahedral sites. Figure 25 displays (as an example) a $3 \times 3$ nm-sized grid made up of two pyridine groups and one bipyridazine unit connected by Ag(I) ions [102±104].

2.2.4. Self-assembled organic architectures. Selfassembly of organic architectures utilizes the following types of interaction between the components involved: electrostatic interaction, hydrogen bonding, van de Waals or donor±acceptor eects. If the self-assembling molecules incorporate speci®c optical, electrical, magnetic, etc. properties, their ordering on a nanometer scale induces a range of novel features.

Self-assembly by hydrogen bonding leads to twoor three-dimensional molecular architectures which often have a typical length scale of a few nanometers. The self-assembly of structures of this type requires the presence of hydrogen-bonding subunits

![](images/76060ae28f7c34724440a969123afe26e5e8bb853e74bebb74d930d8ca1fa99a.jpg)  
Fig. 27. Schematic diagram indicating some of the (many) possible nanometer-sized molecular structures to be synthesized by supramolecular polymer chemistry [107].

![](images/90e4aa2abe39b2e612da74034dc7f7f45de207bbea8b0447b1e17c84400e27d3.jpg)  
Fig. 28. (a) Stable branched DNA molecule. (b) Sticky ends of the DNA molecules. (c) Assembly of four sticky-ended DNA molecules into a square-shaped pattern [108, 109].

the disposition of which determines the topology of the architecture. Ribbon, tape, rosette, cage-like and tubular morphologies have been synthesized. For example, Fig. 26 displays a supramolecular ribbon structure [105, 106]; with increasing control being achieved over the molecular design of the building subunits, a large variety of new two- and three-dimensional architectures will be realized.
