Repository: LeonardLeiT/SCI4RAG

<h1 align="center">SchwarzRAG</h1>
  <a href="./README.md">English</a> |
  <a href="./README_zh.md">简体中文</a>
<details open>
<summary><b>📕 Table of Contents</b></summary>

- 💡 [Project Overview](#-project-overview)
- 🔥 [Latest Updates](#-latest-updates)
- 🌟 [Quick Start](#-quick-start) 
- 🌟 [Key Features](#-key-features)
- 🔎 [System Architecture](#-system-architecture)
- 🎬 [Technical Roadmap](#-technical-roadmap)
- 📚 [Documentation](#-documentation)
- 📜 [Roadmap](#-roadmap)
- 🙌 [Contributing](#-contributing)
- 🤝 [Partnership](#-partnership)
- 👥 [Community](#-community)


</details>

## 💡 Project Overview

SchwarzRAG is an intelligent retrieval system built on deep document understanding, specializing in research evolution tracking, knowledge retrieval, and professional assistance for the Schwarz Crystal domain. As a vertical domain LLM application, it provides conversational interaction, intelligent agency, and information query capabilities.

## 🔥 Latest Updates

- 2024-03-23 Integrated Schwarz Crystal literature with embedding technology to establish domain knowledge base
- 2024-03-22 Implemented Windows-based Ollama+DeepSeek+Ragflow local deployment solution
- 2024-03-21 Completed Linux deployment of DeepSeek-R1-Distill-Qwen-7B model via FastAPI with Langchain integration and WebDemo

## 🌟 Quick Start

Need to install Python 3.10+, recommended to use Anaconda or Miniconda

```bash
conda create -n scirag python=3.10.19
```

The above command will create a new environment named scirag.

Then activate the environment:

```bash
conda activate scirag
```

Install dependencies ``requirements.txt``:

```bash
pip install -r requirements.txt
```

## 🌟 Key Features

### 🍭 Precision Input & Output

- Extract critical insights from complex unstructured data formats using deep document understanding

### 🌱 Trustworthy Knowledge Provenance

- Construct domain-specific knowledge system for Schwarz Crystal
- Provide citation traceability with document snapshots and source verification

### 🍔 Multi-source Compatibility

- Support Word, PPT, Excel, TXT, PDF formats
- Process heterogeneous data including images, scanned copies, web pages, and structured data

### 🛀 Intelligent Workflow

- Flexible configuration of LLMs and vector models
- Provide RESTful APIs and visualization interface

## 🔎 System Architecture

## 🎬 Technical Roadmap

### 📝 Full Open-Source Low-Code Solution (Initial Phase)

- Infrastructure: Ollama + RAGFlow
- Base Model: DeepSeek-R1-8B
- Rapid prototyping and validation

### 🚀 Localized High-Code Solution (Target Phase)

- Deployment: FastAPI + vLLM inference optimization
- Framework: LangChain agent orchestration
- Web App: Gradio/Streamlit interfaces
- Data Processing: RAGFlow Parser engine

## 📚 Documentation

- [Low-Code Quick Start](#) (Coming Soon)
- [High-Code Development Guide](#) (Coming Soon)
- [API Reference](#) (Documentation in Progress)
- [Domain Knowledge Graph Whitepaper](#) (Coming Soon)

## 📜 Roadmap

View development plan: [SchwarzRAG Roadmap](#) (Coming Soon)

## 🤝 Partnership

- [Technical Consultation](#)
- [Academic Collaboration](#)
- [Enterprise Customization](#)

See [Contribution Guidelines](#) (Coming Soon)

## 👥 Community

Stay updated and get support:
- WeChat: Scan official account QR code (Coming Soon)
- Email: ****************.com

File: users/administrator/schwarz/parse/20260214T140506_5aade1a412/full.md (part 1 of 2)
# Stabilizing nanostructures in metals using grain and twin boundary architectures

K. Lu1,2

Abstract | Forming alloys with impurity elements is a routine method for modifying the properties of metals. An alternative approach involves the incorporation of interfaces into the crystalline lattice to enhance the metal’s properties without changing its chemical composition. The introduction of high-density interfaces in nanostructured materials results in greatly improved strength and hardness; however, interfaces at the nanoscale show low stability. In this Review, I discuss recent developments in the stabilization of nanostructured metals by modifying the architectures of their interfaces. The amount, structure and distribution of several types of interfaces, such as high- and low-angle grain boundaries and twin boundaries, are discussed. I survey several examples of materials with nanotwinned and nanolaminated structures, as well as with gradient nanostructures, describing the techniques used to produce such samples and tracing their exceptional performances back to the nanoscale architectures of their interfaces.

The traditional method for modifying the properties of metals is to alloy them with impurity elements to change their microstructure and/or their phase constitution. For example, the addition of carbon and manganese makes steels harder, and alloying steel with nickel and chromium makes it more resistant to corrosion1 .

The incorporation of structural defects into crystalline lattices provides an alternative approach to the control of metal characteristics, with the additional advantage of leaving the chemical compositions unaltered. When a piece of iron sheet is repeatedly bent back and forth, it becomes progressively harder; this process is known as work-hardening. The hardening occurs because this treatment creates crystallographic defects such as point defects, dislocations and grain boundaries; these defects resist dislocation motion, making it more difficult for the metal to deform further. Such a ‘defectbased approach’ (that is, ‘alloying’ with defects instead of other chemical elements) offers the possibility to widely tune the properties of a metal. With the progressive exhaustion of natural resources, in particular of noble and rare-earth elements2 , the defect-based approach is becoming increasingly important for material sustainability. Moreover, as it does not require alloying, this method makes it easier to recycle and reuse materials.

Out of the various possible defects, interfaces (planar defects) are the most studied in this methodology. As the structural units (for example, grains or phase domains) decrease in size towards the nanometre scale,

the number of interfaces increases and their effect is amplified to the point that some material properties are essentially determined by the nature of the interfaces, rather than by the crystalline lattice3,4 . The strength of metals with nanometre-sized grains can be an order of magnitude higher than that of their coarse-grained counterparts, owing to the very high density of grain boundaries4,5 ; thus, nanostructured aluminium can be stronger than normal steels6 .

However, metals with homogeneous nanometre-sized grains become brittle and show almost no tensile ductility, even in the case of metals that are ductile in their coarse-grained forms, such as copper and aluminium5,7 . In addition, the nanometre-sized grains are thermally unstable and show an increased tendency to undergo grain coarsening when compared with regular coarse grains8 . For nanograined pure copper, for example, grain coarsening occurs even at room temperature9 . The limited mechanical and thermal stabilities become an intrinsic ‘Achilles’ heel’ of nanograined metals, hindering the processing and the technological applications of this new material family.

The past decade has witnessed significant progress in the stabilization of nanostructures in metals. Several types of low-energy interfaces, such as twin boundaries10,11, low-angle grain boundaries12,13 and different kinds of interphase boundaries (BOX 1) were found to be effective in altering the characteristics of various metals and, at the same time, in stabilizing the nanostructures. By

# Box 1 | Grain and interphase boundaries

Crystalline solids usually consist of a large number of grains separated by grain boundaries. Grain boundaries are generally classified in terms of the misorientation between two neighbouring grains (panel a) into high-angle grain boundaries, with misorientation angles larger than $1 5 ^ { \circ }$ , and low-angle grain boundaries, with misorientation angles below $1 5 ^ { \circ }$ . The structure of some low-angle grain boundaries can be described as an array of dislocations, as seen in the centre image. The excess energy of low-angle grain boundaries increases monotonically with the misorientation angle. A twin boundary is a special type of boundary, in which the arrangement of atoms on one side, the matrix, is the mirror reflection of the arrangement on the other side, the twin; the two are separated by the twin composition plane. The twin boundary energy is usually an order of magnitude smaller than the energy of the conventional high-angle grain boundaries.

Interfaces separating two crystals differing in composition, lattice structure or both are called interphase boundaries (panel b). They are usually divided into three classes depending on the degree of atomic matching or coherence across the interface. In incoherent interfaces, the atomic matching is sufficiently poor that there is no correspondence of atom planes and lines across the interface, even locally; in semi-coherent interfaces, the disregistry between the two crystal structures is accommodated by periodic misfit dislocations in the interface; finally, in fully coherent interfaces, there is continuity of atomic planes and lines across the interface between the two phases. Interphase boundary energies of coherent interfaces are the lowest $( 5 { - } 2 0 0 \mathsf { m } ] \mathsf { m } ^ { - 2 } )$ , followed by those of semi-coherent $( 2 0 0 { - } 8 0 0 \mathrm { m J } \mathrm { m } ^ { - 2 } )$ ) and incoherent interfaces $( 8 0 0 - 2 , 5 0 0 \mathsf { m } ] \mathsf { m } ^ { - 2 } ) ^ { 1 0 3 }$ .

![](images/f268643732d4db3d4e64c632533901a48fbef85e52138c854254552674ed775e.jpg)  
a Grain boundary   
High-angle grain boundary

![](images/0b012c600200608a6adde61accb7914708cdbe8004a373ab1f902bfd711eb92e.jpg)  
Low-angle grain boundary

![](images/1a4d86e0e9e0497f8f7c6269b1763681125ed4e703b7af0689d104d698c974fd.jpg)  
Twin boundary   
Matrix Twin

![](images/c3a55eaf5c68018774ff584dc91ff7e0d8b7325ebedeefd658c2504fd5687d55.jpg)  
b Interphase boundary   
Incoherent

![](images/26bf09d332dee8cfb1cbceddb41b3cf4a7a41295fbde6f3b2b507767276e61ea.jpg)  
Semi-coherent

![](images/3ecff726c023176038bf5122439a8aeac9684efc7934d80ae06b8ff0e2af3ef9.jpg)  
Coherent

tailoring the structure and distribution of these interfaces at the nanoscale, unprecedented properties and property synergies can be obtained, opening new frontiers for the development of stable nanomaterials.

In this Review, I discuss recent developments in the stabilization of nanostructures in metals by means of interfacial architecture. Several interfaces in nanostructured metals are analysed to identify the effects of their quantity, structure and distribution on the global performance of the material.

# Homogeneous nanograined structures

Strength and hardness. Homogeneous refinement of polycrystalline grains with conventional grain boundaries generally leads to hardening in metals and alloys4,5 . For example, the hardness and strength of pure nickel in the micrometre to submicrometre range (FIG. 1a) follow the empirical Hall–Petch relation14,15; that is, the strength increases with the inverse square root of the grain size, d. For grain sizes below $1 0 0 \mathrm { n m }$ , most hardness data sit below the extrapolated Hall–Petch line. For even smaller grains (below $1 5 \mathrm { n m }$ for pure Ni (REFS 16–18)), a hardness plateau or even a softening appears, although the experimental data are not fully consistent. The softening behaviour has been verified by measuring the hardness of electrodeposited fully dense Ni(W) solid solution with grain sizes of a few nanometres, in which the solution hardening of W is negligible19,20.

The Hall–Petch relation is a consequence of dislocation pile-ups in polycrystals. In grains with a diameter $d < 1 0 0 \ \mathrm { n m }$ , dislocation pile-up hardly exists; thus, this concept is no longer applicable for the description of the plastic flow. Instead, new strengthening mechanisms may be active, such as deformation by means of uncorrelated dislocations (an Orowan-type mechanism) or a whisker-type deformation behaviour with a 1/d dependence21–23. This latter mechanism seems to be consistent with the measured hardness in the range $d = 1 5 \mathrm { - } 1 0 0 \mathrm { n m }$ . Dislocation activity has been identified from microscopic observations of nanometre-sized grains24 and from measurements of strain-rate sensitivity in a number of nanograined metals5,25.

The softening at extremely small grain sizes has been attributed to grain-boundary mechanisms that dominate the plastic deformation26,27. Although experimental observations of grain-boundary sliding and grain rotations are controversial, evidence of grain-boundary migration has been reported for several materials28–33. The mechanically driven grain-boundary migration leads to grain coarsening and to softening at ambient temperature under tension28–30, compression31 and indentation32,33 tests. The grain-boundary migration process can sustain very large strains $( > 1 0 0 \% )$ in nanograined structures before cracking 30. Experimental observations and atomistic simulations suggest that in nanograined materials the numerous grain boundaries no longer only act as barriers to slip transmission, but they also become the primary facilitators for plastic deformation5 .

Ductility. Grain refinement usually leads to an increased ductility in polycrystalline metals with coarse grains (above $1 \mu \mathrm { m }$ ), but tensile ductility drops sharply if grain sizes are reduced to the submicrometre range. This happens even for those metals that are very ductile in their coarse-grained forms (FIG. 1b). Because strain measurements are sensitive to experimental conditions, such as strain rates and sample sizes, reported values of tensile ductility show some variability. However, a general observation is that the tensile uniform elongation before necking is very limited for $d < 1 0 0 \mathrm { n m }$ , usually to below $5 \%$ . The tensile brittleness of nanograined metals

![](images/1a5b93e7c02d6aa1df6960dd5b85aa7961d31b782c8c7a1ff7251ee55f3943ee.jpg)  
a

![](images/ad9b0999de6f27416fbef42e7eecece2110560c3551d82b9a114dd31c0c311c2.jpg)  
b

![](images/19ec2f69c5c0df1dc8a2f4d4e476a8c394d818f4caf4f7af0663f3aab790ad5c.jpg)  
c   
Figure 1 | Grain-size effects on strength, ductility and thermal stability. a | Measured grain-size dependences of hardness $( H _ { v } )$ and yield strength (σ ) in pure nickel processed with different technique $^ { 1 3 , 7 7 , 7 8 , 1 0 4 - 1 0 9 }$ and in NiW alloys formed by electrodeposition17,18. The Hall–Petch plot from coarse-grained Ni was extrapolated in the refined scale (dashed line). b | Measured grain-size dependence of tensile uniform elongation110–116, showing the maximum limit before necking, for Ni, Cu, Fe and Al. c | Reduced temperature for grain coarsening $( T / T _ { \mathrm { m } }$ , where $T _ { \mathrm { m } }$ is the bulk equilibrium melting point) for the same pure metals as shown in panel b9,117–128. $\mathbf { b } ^ { 9 , 1 1 7 - 1 2 8 }$

is consistent with the observed decrease in the resistance to fatigue-crack growth under cyclic loading of nano-grained samples, relative to their coarse-grained counterparts34. However, an improved fatigue life, as measured by the evolution of the stress (S) as a function of the number of cycles to failure (N) — an S–N-type plot — is obtained as a consequence of the high strength5 of the nanograined samples.

The tensile brittleness measured in homogeneous nanograined metals implies that the detected dislocation activity and grain-boundary migration are not effective in accommodating plastic strains under tension. Some observations, however, indicate that nanograined metals may not be intrinsically brittle. Large numbers of dimples have been observed in fracture surfaces of nanograined metals, which are a signature of substantial plastic deformation before failure35. Large plastic strains have been reported for other deformation modes such as compression and rolling36,37. Extensive investigations suggest that the tensile brittleness originates from the absence of work-hardening of nanometre-sized grains and from strain localization under tension, which results in early necking occurring immediately after yielding. If some work-hardening were provided and strain localization were suppressed, tensile ductility could be obtained in nanograined structures.

Thermal stability. A substantial driving force for grain coarsening is provided by the large amount of enthalpy that is stored in the high-density grain boundaries in nanograined materials. Thus, nanograins can grow at much lower temperatures than coarse grains8 , and significant grain growth has been observed even at room temperature for pure metals such as copper, aluminium and magnesium9 . The grain-coarsening temperature decreases for smaller grains, in particular those below $1 0 0 \mathrm { n m }$ (FIG. 1c). As the grain size approaches $1 0 \mathrm { n m }$ , the grain-coarsening temperature becomes as low as ${ \sim } 0 . 1 5 T _ { \mathrm { m } } ,$ where $T _ { \mathrm { m } }$ is the equilibrium bulk melting point. The reduced thermal stability of nanograins not only limits their technological applications but also makes them difficult to process: the low grain-coarsening temperature complicates the processing of extremely fine-grained metals $\left( < 1 0 \mathrm { n m } \right)$ , because the tiny grains are unstable at ambient temperature.

Another consequence of the low stability of small grains is that when metals are heavily deformed, strain-induced grain refinement saturates at the submicrometre level if the strain exceeds a certain value (typically $5 \mathrm { - } 3 0 ) ^ { 3 8 }$ . Additional straining does not further reduce the grain size because of the intrinsic instability of nano-sized (below $1 0 0 \mathrm { n m }$ ) and submicrometre-sized (between 100 and $1 , 0 0 0 \mathrm { n m }$ ) grains. Thus, strain-induced grain refinement ceases as a dynamic balance is reached between structure refinement and coarsening (and recovery) of the refined grains at ambient temperature.

Nanograined structures can be stabilized by proper alloying with kinetic or thermodynamic strategies9 . In kinetic stabilization, grain boundaries are pinned in various ways to decrease their mobility by using, for example, second-phase drag, solute drag and

![](images/856d916d89b16ed1732102963c395f86bf5fa712c16bb247047f2b8f7eb4bb5f.jpg)  
Box 2 | Dislocation–twin boundary interactions in face-centred cubic metals

In face-centred cubic metals, there are three possible types of interaction between dislocations and twin boundaries, classified on the basis of extended dislocations into $1 2 \{ 1 1 1 \} { < } 1 1 0 { > }$ slip systems45,46, as illustrated by the double Thompson tetrahedron in the image.

• Slip transfer mode (hard mode I): both the slip plane and the Burgers vector, b, (the vector required to form a closed loop, known as a Burgers circuit, if an atom-to-atom path is taken in a crystal containing a dislocation) form an angle with the twin boundary. Similar to grain-boundary strengthening, the slip resistance is large and depends on the twin-boundary spacing, λ, as λ−1/2.   
• Confined-layer slip mode (hard mode II): the slip plane forms an angle with the twin boundary, but b is parallel to the twin boundary. The slip resistance is proportional to $\lambda ^ { - 1 }$   
• Twinning partial slip mode (soft mode): both the slip plane and b are parallel to the twin boundary. The slip resistance is low because of the reduced constraint from the relatively large grain sizes.

chemical ordering. The effect of these modifications of the grain-boundary mobility in nanograined materials has been analysed with classical theories for different systems9,39. Thermodynamic stabilization lowers the specific grain-boundary energy by solute segregation of the grain boundaries, because the driving force of grain coarsening is proportional to the grain-boundary energy. The effects of solute segregation at grain boundaries on grain-boundary energy and on grainsize stability have been studied in detail40,41. For alloy systems with a large heat of segregation, the nanograined alloys are in a metastable state for a particular grain size, which decreases with increasing concentration of the solute element. A nanostructure stability map has been developed, allowing the design of stable nanostructured alloys42. Extremely stable nanograined structures have been synthesized in several alloys42.

Nevertheless, stabilizing nanograined structures by alloying to decrease the grain-boundary mobility or grain-boundary energy does not improve their mechanical stability (ductility). To enhance ductility, it is necessary to provide a mechanism of work-hardening and strain delocalization in the nanostructure. To improve thermal stability, more-stable boundaries need to be formed. Twin boundaries with nanoscale spacing are effective for both purposes. Low-angle grain boundaries and low-energy interphase boundaries are also viable solutions for nanostructure stabilization. In

addition, gradient nanostructures have been demonstrated to enhance the ductility of materials that have different types of boundaries. These nanostructures with distinctive interface architectures are presented in the following sections.

# Nanotwinned structures

Twin boundaries with extremely low excess energy effectively hinder dislocation motion and can thus act as stable interfaces for strengthening metals. Early experiments indicated that the twin-boundary effect on hardness in copper alloys is quantitatively the same as that of grain boundaries43. Measurements and computer simulations verified that the twin-boundary strengthening can become dominant if the twin-boundary spacing is reduced to the nanometre range10,44. Superior properties have been demonstrated in nanotwinned materials, including engineered alloys and non-metallic systems.

Interaction of dislocations with twin boundaries. Nanotwinned materials are structurally characterized by relatively large grains (typically in the micrometre range) containing twin boundaries with thicknesses in the range of a few nanometres to a few tens of nanometres10,11. The presence of the nanoscale twin boundaries in the grains changes the dislocation glide behaviour considerably, because interactions between dislocations and TBs dominate the plastic deformation. In face-centred cubic (fcc) metals, there are three possible types of dislocation–twin-boundary interaction: slip transfer mode (hard mode I), confined-layer slip mode (hard mode II) and twinning partial slip mode (soft mode); they are classified on the basis of extended dislocations (for example, the combination of partial dislocations and stacking faults) into 12 $\{ 1 1 1 \} { < } 1 1 0 >$ slip systems45,46 (BOX 2).

Different slip modes are usually associated with different dislocation sources, and the activation of any of these three slip modes is controlled by the loading conditions. In both hard modes, when dislocations (or segments) are on opposite sides of the twin boundary, the slip can interact with the twin boundary in different ways, depending on the nature of the material and on the applied strain47–49. The dislocations can cut across the twin boundary and transmit into the adjoining twin lamellae, be absorbed into the coherent TB, dissociate into different partial dislocations that glide into the twin and along the twin boundary, or form dislocation locks at the twin boundary. In extremely thin twins (a few nanometres thick), atomistic simulations have recently revealed another dislocation mechanism: this involves the collective motion of a type of jogged dislocation that spans multiple twins50,51. Thus, nanoscale twin boundaries seem not only to act as effective barriers to dislocation slip, but also to provide room for dislocation accumulation and storage. In this respect, they are fundamentally different from conventional grain boundaries, which show an insufficient ability to accumulate dislocations, often leading to plastic instability.

![](images/3816136db923bf95be4ea72f8bd2068c0aee2b45f5f13951bba8c24a4acda4df.jpg)

![](images/3f72ca8f6ed8391fd0656a95f48040c0b0287d70d359874fd25c3456f6c44136.jpg)

![](images/055fbbc5e3b1e2788dfd7507350ccacb2db2281059917d7fce0c585dfcdaea77.jpg)

![](images/a4a1c69d354b9a555c28eb20c4196e5b521e6cb1b1da01afefd0a618b1e70a19.jpg)

![](images/3be6ab8e90eb8e422df0973661149910c1ae523ec8ae82c1d59a4b306363f39b.jpg)

![](images/72cc57e281c9086329b4fe2c54de314b88d36fbb51ac1b2b25c11452d710dc81.jpg)

![](images/d593e7be7f75783b79b8f55ae4625416937aa465b2542012691163adfd0bd527.jpg)  
Figure 2 | Nanoscale twins and twin-boundary strengthening. a–d | Comparison between twin-boundary and grain-boundary strengthening. Panel a shows the dependence of yield strength (σy) on twin thickness. Panel b shows tensile elongation to failure. Panel c shows the work-hardening coefficient. Panel d shows the rate sensitivity. The samples are randomly oriented nanotwinned Cu (REF. 53), parallel nanotwinned columnar Cu (REF. 57), and homogeneous coarse-grained (CG; dashed line in panel c) and nanograined Cu (REFS 10,52,54,56). e,f | Typical transmission electron microscopy images of randomly oriented equiaxed Cu grains containing edge-on nano-twins54 (panel e) and Cu with columnar grains with nanotwins parallel to the deposition plane57 (panel f). λ, twin thickness; GD, growth direction (directed perpendicular to the page for panel e). Panels a, c and e are adapted with permission from REF. 54, American Association for the Advancement of Science. Panels b and d are adapted with permission from REF. 10, American Association for the Advancement of Science. Panel f is adapted with permission from REF. 57, Elsevier.

Nanotwinned copper. In nanotwinned Cu, the twin thickness influences the tensile properties. In ultrafinegrained Cu containing intra-grain, nanoscale, randomly oriented edge-on twins synthesized by pulsed electrodeposition, the tensile yield strength increases with reducing twin thickness, λ, for $\lambda > 1 5 \mathrm { n m }$ . This is the same dependence as that of nanograined Cu on grain size; both samples follow the empirical Hall–Petch relationship10,52–54 (FIG. 2a). This means that nanoscale twin boundaries, by blocking dislocation motion, provide as much strengthening as conventional high-angle grain boundaries. Further decreasing λ results in a drop in strength, after a maximum strength is reached for $1 5 \mathrm { n m }$ (REF. 54). Experiments and molecular dynamics simulations suggest that this maximum strength originates from a transition of the plastic deformation mechanism from dislocation slip transfer (hard mode I) to nucleation and gliding of twinning partials (soft mode)54,55.

A pronounced increase in the tensile elongationto-failure and work-hardening coefficients is observed upon decreasing λ, in contrast to the reduction of these quantities reported for smaller values of $d$ in nanograined metals11,54 (FIG. 2b,c). In particular, very high work-hardening is observed as $\lambda$ drops to a few nanometres. The decrease in twin thickness promotes dislocation–twin-boundary interactions and creates more room for dislocation storage, leading to more pronounced strain hardening. An increasing strain-rate sensitivity was measured upon decreasing λ (REF. 56), analogous to what was obtained by grain refinement in Cu and Cu alloys52 (FIG. 2d).

The material properties can also be changed through the nanotwin architecture. Strength and ductility of nanotwinned metals are influenced by the architecture of the nanotwins, in particular by their structural anisotropy. This was demonstrated in two types of nano-twinned Cu

samples with randomly oriented equiaxed grains containing edge-on nanotwins (FIG. 2e) and with columnar grains with nanotwins parallel to the deposition plane (FIG. 2f). The measured tensile yield strength increases with decreasing λ for both samples but in different ways57 (FIG. 2a). For the randomly oriented sample, the Hall–Petch type strength increase indicates that the dominant mechanism is slip transfer (hard mode I). For the columnar samples, strength values are smaller and are proportional to $\lambda ^ { - 1 }$ ; the threading dislocation slip inside the lamellar channels dominates plastic deformation (hard model II). The work-hardening capacity and the uniform tensile ductility decrease at smaller grain sizes. The Cu samples with columnar grains undergo inhomogeneous deformation during uniaxial tension, in which grain boundaries experience much larger plastic strain than that sustained by grain interiors.

Stress-controlled high-cycle fatigue life and fatigue limit (at the fatigue life of $1 0 ^ { 7 }$ cycles) of nanotwinned Cu are higher than those of coarse-grained Cu (REF. 58). Strain-controlled low-cycle fatigue life is also increased by the nanotwinned structure, and the endurance limit is higher than that of the coarse-grained and ultrafinegrained Cu (REF. 59). Owing to the threading dislocation propagation inside nanotwin lamellar channels, the cyclic stability is maintained after an initial cyclic-hardening stage, in contrast to the continuous cyclic softening observed in ultrafine-grained Cu. The saturation stress increases with increasing strain amplitude and decreasing λ; nanotwinned structures were found to be stable under high stress and different loading conditions (that is, compression, torsion and tension)60.

Because of the extremely low enthalpy stored in coherent twin boundaries, the thermal stability of nanotwins is superior to that of nanograined structures61. In type 330 stainless steel, twins with a thickness of $4 { - } 5 \mathrm { n m }$ remained unchanged after annealing at $0 . 5 T _ { \mathrm { m } }$ for 1 hour62. In a magneto-sputtered nanotwinned Cu film, no significant thickening of twin lamellae was detected after annealing at $0 . 8 T _ { \mathrm { m } }$ (REF. 63).

Electrical resistivity of coherent twin boundaries in Cu at room temperature is at least one order of magnitude smaller than that of grain boundaries; thus, an unprecedented combination of ultrahigh strength and high conductivity is obtained in nanotwinned Cu (REF. 11). The unique effect of nanotwin boundaries on the strength–conductivity synergy cannot be produced with other types of internal boundaries. Other benefits of the nanotwinned structures include a suppression of the electromigration-induced failure of Cu lines in integrated circuits, because the atomic transport driven by electrical current at grain boundaries is reduced by an order of magnitude by the presence of the nanotwins within Cu grains64.

Nanotwinned steels. Twinning can be obtained in metals by plastic deformation under appropriate conditions. Nanotwinned structures can be induced in a fraction of grains in austenitic steels by means of dynamic (highrate) plastic deformation, followed by thermal anneal-$\mathrm { i n g } ^ { 6 5 , 6 6 }$ . The resulting single-phase duplex structure, with nanotwinned grains embedded in micrometre-sized recrystallized grains, has an enhanced strength–ductility

synergy and high work-hardening rates compared with conventional austenitic and dual-phase steels. A combination of 1.0-GPa tensile strength with a $2 7 \%$ elongation-to-failure was achieved in nanotwinned 316L stainless steel66. The superior characteristics originate from the presence of the nanotwinned austenitic grains, which possess a very high yield strength (about 2 GPa with $\lambda { \approx } 2 8 \mathrm { n m }$ ) and, at the same time, considerable tensile ductility and work-hardening. At small tensile strains $( < 5 \% )$ , the nanotwinned grains deform homogeneously with the surrounding recrystallized grains, without generating notable strain localization near their interfaces67 , unlike what happens in conventional dual-phase structures. Nanotwinned structures have been generated in several austenitic steels (for example, FeMn, FeMnC and austenitic stainless steels), which, in each case, resulted in enhanced properties66,68,69. Optimization of the quantity and distribution of the nanotwinned grains, together with other strengthening mechanisms, offers a promising approach for the improvement of the global mechanical performance of steels.

Nanotwinned superalloys. The main challenge for disc superalloys used in aircraft engines and land-based gas turbines, which mainly consist of $\gamma$ -phase matrix and $\gamma ^ { \prime }$ precipitates (for example, $\mathrm { N i } _ { 3 } \mathrm { A l }$ -type with L12 structure), is the high temperature at which they must operate. Recently, a new cast-and-wrought disc NiCo superalloy system (TMW) based on nanotwin strengthening has been developed70. On increasing the Co concentration, the stacking fault energy of the Ni-based alloy decreases markedly, from 36 mJ $\mathrm { m } ^ { - 2 }$ ( $1 5 \%$ Co) to $2 0 \mathrm { m }$ J $\mathrm { m } ^ { - 2 }$ $2 5 \%$ Co), resulting in the formation of numerous nanoscale annealing twins (with thickness as small as $1 0 \mathrm { n m }$ ) after heat treatment. Owing to the high thermal stability of twin boundaries and to the temperature-insensitive twinning stress, the nanotwin strengthening is effective at elevated temperatures — up to $7 2 5 ^ { \circ } \mathrm { C } ,$ , about $0 . 5 T _ { \mathrm { m } }$ . An improvement of about $7 6 ^ { \circ } \mathrm { C }$ in the operating temperature was obtained in the TMW alloy relative to the commercial superalloy U720Li for creep testing at $6 3 0 \mathrm { M P a }$ . Remarkably, the nanotwin strengthening does not compromise other properties such as low-cycle fatigue life, crack-growth rate and hot workability71.

Nanotwins in cubic boron nitride and diamond. Different methods for the preparation of nanograined ceramics (such as boron nitride, BN) and diamond have been explored for many years, with the aim of increasing their hardness. Nevertheless, the degree of grain-size refinement is limited by the reduced thermal stability of refined grains under the high pressure and temperatures required during processing. For example, for cubic BN (c-BN), a minimum grain size of $1 4 \mathrm { n m }$ with a hardness of 85 GPa was obtained at pressures of ${ \sim } 2 0 \mathrm { G P a }$ (REF. 72). For well-sintered nanograined diamonds, grain sizes are limited to $1 0 { - } 3 0 \mathrm { n m }$ , and they have a low thermal stability compared with that of natural diamonds73.

Structure refinement in superhard materials has been finally achieved owing to the use of nanotwinned structures. Twins with thicknesses as small as $3 . 8 \mathrm { n m }$ have

been created in bulk c-BN samples using BN precursor nanoparticles possessing onion-like nested structures with intrinsically puckered BN layers and numerous stacking faults. A record-high hardness was reported74 in these nanotwinned c-BN samples, exceeding $1 0 0 \mathrm { G P a }$ , which is comparable to the optimal hardness of synthetic diamond. More recently, nanotwinned diamond has been synthesized by using a precursor of onion-like carbon nanoparticles. High-density multiple twins, with an average thickness of $5 \mathrm { n m }$ , were formed in a diamond bulk sample synthesized at 20 GPa and $2 { , } 0 0 0 ^ { \circ } \mathrm { C } ^ { 7 5 }$ (FIG. 3a,b). A Vickers hardness of $2 0 0 \mathrm { G P a }$ , even higher than that of natural diamond, was reported for synthetic bulk nanotwinned diamond, with a high fracture toughness of about $1 5 \mathrm { M P a } \mathrm { m } ^ { - 1 / 2 }$ . The in-air oxidation temperature is more than $2 0 0 ^ { \circ } \mathrm { C }$ higher than that of natural diamond. The reported record-high hardness and thermal stability were attributed to the presence of the high-density nanotwins, although the dislocation–twin boundary interaction does not dominate the plastic deformation in superhard ceramics and diamond. These unprecedented properties need to be verified by further measurements, and the role of nanotwins still has to be clarified through further experimental and analytical investigations.

# Nanolaminated structures

Nanolaminates with low-angle boundary. In metals with high stacking fault energies, such as Ni and Al, twin boundaries are difficult to form. Low-angle grain boundaries, which, similar to twin boundaries, can hinder dislocation motion, providing an alternative low-energy interface for the stabilization of nanostructures. Lowangle grain boundaries are normally formed through dislocation multiplication and interaction during plastic straining.

Strain-induced dislocations are not randomly distributed but accumulate in dislocation boundaries (either geometrically necessary or incidental dislocation boundaries) that separate regions with relatively low

![](images/19f7faf8d08f49cbf8b0e1242225569f8941f936e417480220455f9adbc48c8d.jpg)

![](images/9ee7f2d1e7878f2d030018128b15fc38a93f45d94731aa10d10dda60f669d53a.jpg)  
Figure 3 | Nanotwins in diamond. a | Transmission electron microscopy image of Nature Reviews | Ma nanotwinned structures in a diamond bulk sample synthesized at 20GPa and $2 { , } 0 0 0 ^ { \circ } \mathrm { C }$ . b | High-resolution transmission electron microscopy image of intersecting nanotwins (outlined by the square in panel a) viewed along the [101] zone axis. Twin boundaries are marked with arrows75. GB, grain boundary. Figure is from REF. 75, Nature Publishing Group.

dislocation densities76. The spacing and misorientations of these boundaries depend on strain, strain rates and strain gradient. The latter two parameters are crucial for the formation of low-angle grain boundaries. With increasing strain, the boundary spacing decreases and misorientation angles increase following a power–law relationship76,77. Increasing strain rates and/or lowering deformation temperatures result in the formation of more low-angle grain boundaries, because dislocation annihilation kinetics, and recovery and relaxation, are suppressed. For example, if Ni is compressed at a strain rate of $1 0 ^ { 2 } { - } 1 0 ^ { 3 } { \sf s } ^ { - 1 }$ , very small boundary spacings with a large fraction of low-angle grain boundaries $( \sim 7 0 \% )$ ) are formed compared with what is obtained under lowrate deformation ( ${ \sim } 2 0 \%$ in cold rolling and torsion)78. Increasing the strain gradient, which is proportional to the density of stored geometrically necessary dislocations79, enhances dislocation storage and reduces boundary spacing.

Using a surface mechanical grinding treatment on a pure Ni rod, a very high rate of shear deformation (up to $1 0 ^ { 4 } s ^ { - 1 }$ ) was imposed at the top surface layer $( \sim 8 0 \mu \mathrm { m }$ thick) with high strain gradients $( 0 . 4 \mathrm { - } 0 . 1 \mu \mathrm { m } ^ { - 1 } ) ^ { 1 3 }$ ; at a certain strain level, laminated structures with an average thickness of $2 0 \mathrm { n m }$ were formed13. The interfaces between the adjoining lamellae were all low-angle grain boundaries, with misorientation angles typically below $1 0 ^ { \circ }$ (FIG. 4a–c). This strongly textured nanolaminated structure is distinct from that obtained from conventional heavy deformation (submicrometre-sized elongated grains with mostly high-angle grain boundaries). With the same technique, similar nanolaminates were generated in the surface layer of a body-centred cubic (bcc) interstitial-free steel12.

Nanolaminated structures with low-angle grain boundaries are extremely hard owing to their very small thickness, and they are highly stable owing to the low-energy boundary state. The Vickers hardness of 20-nm laminates in Ni is about $6 . 4 \mathrm { G P a }$ , which is higher than any value reported for Ni processed with heavy plastic deformation13. The hardness follows a Hall–Petch line if the lamellar thickness is taken as equivalent to the grain size, indicating that the nanospaced low-angle grain boundaries are as effective in resisting dislocation motion as conventional high-angle grain boundaries. The thermal stability of low-angle grain boundaries is also good: the onset temperature for the thickening of the nanolaminates $( { \sim } 5 0 6 ^ { \circ } \mathrm { C } )$ ) is higher than the coarsening temperature of nanograins of comparable sizes $\left( { \sim } 4 4 3 ^ { \circ } \mathrm { C } \right)$ ). The combination of hardness and stability of the nanolaminates with low-angle grain boundaries stands out from the general trend for refined structures13.

The formation of boundaries at low-energy states (low-angle grain or twin boundaries) thus stabilizes nanostructures and hence aids structural refinement. Conventional plastic deformation refines grains of metals down to the submicrometre regime, with mostly high-angle boundaries. The stable structural sizes decrease to several tens of nanometres as most grain boundaries become low-angle. Even smaller lamellar

![](images/290e8cfc74ad88929e29cd1b1913e2f538862c938c97c57fec218475340fae39.jpg)

![](images/2669663b26b3b9074b4d52a4256aee1f9f258cc25a7a983ff631523d33fb95eb.jpg)  
Figure 4 | Nanolaminated structures in nickel and boundary energy effect onNature Reviews | Mat minimum structural size. a | A bright-field cross-sectional and longitude-sectional transmission electron microscopy (TEM) image of the nanolaminated structures in Ni (REF. 13). The schematic drawing shows the processing set-up and the sample orientation, in which V1 is the rotation velocity of the sample and V2 is the moving velocity of the tip. b | A high-resolution TEM image of the nanolaminated structure containing four lamellae (1, 2, 3 and 4)13. c | A Fourier-filtered image corresponding to the area in the rectangle in panel b, showing contiguity of the (111 ) atomic plane in lamella 2 to the (111) in lamella 3, with a misorientation angle of $3 ^ { \circ }$ across the boundary, indicated by the dashed line. d | Correlation between minimum structural sizes reported in literature and the boundary energy for the elements and single-phase materials listed in the table, processed by means of various plastic deformation techniques and other methods12,13,54,66,74,75,121,129–139. The boundary energies for high-angle grain boundary $( \gamma _ { \scriptscriptstyle { \mathrm { H A G B } } } )$ , low-angle grain boundary $( \gamma _ { \scriptscriptstyle \mathrm { L A G B } } )$ , incoherent twin boundary $( \gamma _ { _ { \mathrm { | T B } } } )$ and coherent twin boundary $( \gamma _ { \scriptscriptstyle \mathrm { C T B } } )$ are indicated. Note that $\gamma _ { \scriptscriptstyle \mathrm { C T B } }$ values are only a few per cent of those for $\gamma _ { \mathrm { H A G B } }$ . Panels a, b and c are adapted with permission from REF. 13, American Association for the Advancement of Science.
